Repository: hackberie/kinoco

# kinoco
島根大学材料エネルギー学部用

File: kinoco/source/data/250603/group1/data_tm1.csv
sample,w_Bi,w_In,w_Sn,x_Bi,x_In,x_Sn,T_m_excel,T_m_script
sample_1,4.228,0.773,0.0,0.7503223876952182,0.24967761230478186,0.0,199.1,188.4
sample_2,3.225,1.77,0.0,0.500270133672598,0.4997298663274021,0.0,99.6,109.4
sample_3,1.884,3.107,0.0,0.24990231876570015,0.7500976812343,0.0,87.9,79.4
sample_4,4.203,0.0,0.796,0.7499601261838871,0.0,0.2500398738161129,216.4,204.6
sample_5,3.188,0.0,1.804,0.5009580812641622,0.0,0.49904191873583786,151.1,134.3
sample_6,1.847,0.0,3.153,0.24967494098617274,0.0,0.7503250590138272,182.2,171.4
sample_7,0.0,3.712,1.28,0.0,0.7498905417150425,0.2501094582849575,133.5,183.7
sample_8,0.0,2.462,2.543,0.0,0.500236850144342,0.49976314985565795,121.7,119.6
sample_9,0.0,1.218,3.794,0.0,0.249198255283818,0.750801744716182,190.5,185.3
sample_10,2.361,1.293,1.322,0.33529183633028126,0.33420481258402174,0.33050335108569695,96.5,96.9

File: kinoco/source/data/250603/group2/Group_C_2班の冷却時の温度変化のまとめ.csv (part 1 of 2)
Time,sample_1,sample_2,sample_3,sample_4,sample_5,sample_6,sample_7,sample_8,sample_9,sample_10,,,,
0,45.7,48.3,58,76.3,79.4,28.8,28.5,28.4,28.8,29.4,,,,
1,47.4,49.7,59.3,78.3,81.3,28.8,28.6,28.4,28.9,29.5,,,,
2,49.1,51.3,60.6,80.3,83.1,28.8,28.6,28.4,28.9,29.5,,,,
3,51,52.9,61.8,82.3,85.2,28.8,28.5,28.4,28.8,29.5,,,,
4,53,54.8,63,84.3,87.2,28.7,28.5,28.4,28.8,29.4,,,,
5,55.2,56.7,64.1,86.5,89.3,28.7,28.4,28.4,28.8,29.4,,,,
6,57.4,58.7,65.2,88.6,91.5,28.7,28.5,28.4,28.8,29.4,,,,
7,59.6,60.7,66.2,90.8,93.6,28.7,28.5,28.4,28.8,29.3,,,,
8,62,63,67.2,93.2,95.8,28.7,28.4,28.3,28.8,29.4,,,,
9,64.5,65.2,68.2,95.5,98,28.7,28.4,28.3,28.7,29.3,,,,
10,67.1,67.6,69.1,97.8,100.2,28.7,28.4,28.3,28.8,29.3,,,,
11,69.7,70.1,70.2,100.1,102.5,28.7,28.4,28.3,28.7,29.3,,,,
12,72.4,72.4,71.3,102.4,104.8,28.7,28.4,28.3,28.7,29.3,,,,
13,74.8,74.8,72.4,104.6,107.2,28.6,28.4,28.2,28.7,29.2,,,,
14,77.3,77.1,73.6,106.8,109.5,28.6,28.4,28.2,28.7,29.2,,,,
15,79.7,79.3,74.9,109,111.8,28.5,28.3,28.2,28.6,29.2,,,,
16,82.1,81.2,76.4,111.2,114,28.6,28.4,28.2,28.6,29.2,,,,
17,84.5,83.1,77.9,113.2,116.1,28.5,28.4,28.2,28.6,29.2,,,,
18,86.7,84.9,79.6,115.3,118,28.5,28.3,28.1,28.6,29.2,,,,
19,88.8,86.5,81.4,117.4,119.9,28.5,28.4,28.2,28.5,29.2,,,,
20,90.9,88.2,83.4,119.3,121.5,28.4,28.3,28.2,28.5,29.2,,,,
21,92.8,89.7,85.5,121.3,123,28.4,28.3,28.1,28.5,29.2,,,,
22,94.7,91.3,88,123.4,124.4,28.4,28.4,28.1,28.5,29.2,,,,
23,96.5,92.7,90.6,125.4,125.7,28.4,28.2,28.1,28.5,29.2,,,,
24,98.3,94.2,93.3,127.3,126.9,28.4,28.2,28.1,28.4,29.2,,,,
25,100.1,95.7,96.2,129.3,128.1,28.4,28.2,28.1,28.4,29.2,,,,
26,101.9,97.2,99.2,131.2,129,28.4,28.2,28.1,28.4,29.1,,,,
27,103.6,98.5,102.3,133.1,130,28.4,28.2,28.1,28.4,29.1,,,,
28,105.4,99.9,105.4,134.9,130.8,28.4,28.2,28.1,28.4,29,,,,
29,107.1,101.4,108.5,136.8,131.7,28.4,28.2,28.1,28.4,29,,,,
30,109,102.8,111.7,138.6,132.5,28.4,28.2,28.1,28.4,29,,,,
31,110.8,104.2,114.8,140.3,133.1,28.4,28.2,28.1,28.4,29,,,,
32,112.7,105.6,117.5,142.1,133.8,29.5,28.2,28.1,28.4,29,,,,
33,114.6,107,119.7,143.7,134.5,45.5,28.2,28,28.4,28.9,,,,
34,116.4,108.3,123.7,145.4,135.1,71.2,28.2,28,28.4,29,,,,
35,118.4,109.6,127.1,147.1,135.7,94.8,28.2,28,28.3,28.9,,,,
36,120.3,111,130.6,148.6,136.2,115.4,28.2,28,28.3,28.9,,,,
37,122.3,112.3,133.9,150.3,136.8,133.1,28.1,28,28.3,28.9,,,,
38,124.2,113.6,137,151.8,137.3,149,28.1,28,28.3,28.9,,,,
39,126.2,114.9,140.1,153.4,137.8,162.9,28.1,28,28.3,28.9,,,,
40,128.2,116.2,143.2,154.9,138.3,175.7,28.1,28,28.3,28.9,,,,
41,130.3,117.5,146.2,156.5,138.8,187.8,28.1,28,28.2,28.9,,,,
42,132.2,118.9,149.1,158,139.4,199,28.1,28,28.3,28.8,,,,
43,134.2,120.2,152,159.5,139.8,209.1,28.1,28,28.2,28.8,,,,
44,136.2,121.6,154.8,161,140.4,218.1,28.1,28,28.2,28.8,,,,
45,138.1,122.9,157.5,162.5,140.9,226,28.1,28,28.2,28.8,,,,
46,140.2,124.3,160.3,164,141.5,232.7,28.1,28,28.2,28.8,,,,
47,142.2,126.2,163,165.5,142.1,238.6,28.2,27.9,28.2,28.8,,,,
48,144.1,128.2,165.6,166.9,142.6,243.9,28.4,27.9,28.2,28.8,,,,
49,146,130.3,168.1,168.3,143.3,248.7,37.7,27.9,28.2,28.7,,,,
50,148,132.6,170.7,169.8,144.1,253.6,67.1,27.9,28.1,28.7,,,,
51,149.9,134.9,173.2,171.2,145,258.1,93.3,27.9,28.1,28.8,,,,
52,151.7,137.2,175.6,172.6,145.9,262.2,114.6,27.9,28.1,28.7,,,,
53,153.4,139.4,178,173.9,146.8,265.9,132.9,27.9,28.1,28.7,,,,
54,155.3,141.8,180.4,175.3,148,269.2,148,27.9,28.1,28.7,,,,
55,157,144.1,182.7,176.6,149.1,272.3,160.1,27.9,28.2,28.7,,,,
56,158.8,146.5,184.9,177.9,150.3,275.1,170.9,27.9,28.2,28.7,,,,
57,160.5,148.7,187.2,179.2,151.7,277.6,180.7,28,28.1,28.7,,,,
58,162.2,151,189.4,180.4,153,279.9,189.3,28.3,28.1,28.7,,,,
59,163.8,153.3,191.6,181.8,154.3,282,196.9,30.3,28.1,28.7,,,,
60,165.4,155.6,193.6,182.9,155.6,284,203.9,44.3,28.1,28.6,,,,
61,167,157.8,195.8,184.2,157.1,285.7,210.2,67.4,28.1,28.6,,,,
62,168.6,160.1,197.8,185.4,158.4,287.4,216,91.2,28.1,28.6,,,,
63,170.1,162.3,199.8,186.5,159.9,288.9,221.4,114.8,28.1,28.6,,,,
64,171.6,164.4,201.8,187.8,161.3,290.3,226.4,135.3,28,28.6,,,,
65,173.1,166.6,203.8,188.9,162.8,291.5,231,155.6,28,28.6,,,,
66,174.6,168.8,205.7,190.1,164.3,292.7,235.1,172.7,28,28.5,,,,
67,176,170.9,207.7,191.3,165.8,293.8,238.9,187.1,28.2,28.6,,,,
68,177.4,173,209.5,192.4,167.3,294.9,242.5,199.3,27.7,28.5,,,,
69,178.8,175.1,211.4,193.4,168.8,295.8,245.9,209.9,28,28.6,,,,
70,180.1,177.2,213.2,194.6,170.4,296.7,248.9,219,28,28.5,,,,
71,181.5,179.3,214.9,195.6,171.9,297.6,251.8,226.7,28,28.5,,,,
72,182.9,181.3,216.6,196.8,173.5,298.4,254.3,233.5,28,28.5,,,,
73,184.1,183.3,218.4,197.7,175.1,299.1,256.8,239.4,28.2,28.5,,,,
74,185.4,185.4,220.1,198.8,176.6,299.9,259,244.5,29.2,28.5,,,,
75,186.7,187.4,221.8,199.8,178.2,300.6,261.2,249,33.6,28.4,,,,
76,187.9,189.2,223.4,200.8,179.8,301.2,263.1,252.8,49.6,28.4,,,,
77,189.1,191.1,225.1,201.7,181.4,301.8,265,256.2,72.1,28.4,,,,
78,190.4,193,226.6,202.7,182.9,302.4,266.7,259.2,98.8,28.4,,,,
79,191.5,194.9,228.2,203.7,184.5,303,268.4,261.9,123.1,28.4,,,,
80,192.7,196.8,229.8,204.6,186.1,303.5,270,264.4,145.1,28.4,,,,
81,193.9,198.5,231.3,205.6,187.6,304,271.4,266.7,163.5,28.4,,,,
82,195,200.4,232.8,206.4,189.1,304.6,272.8,268.7,179.4,28.4,,,,
83,196.1,202.2,234.2,207.4,190.7,305,274.2,270.6,193.1,28.3,,,,
84,197.3,204,235.7,208.2,192.2,305.6,275.4,272.4,205.6,28.4,,,,
85,198.4,205.7,237.1,209.2,193.7,306,276.6,274,215.4,28.4,,,,
86,199.5,207.4,238.5,210,195.3,306.5,277.8,275.6,223.5,28.4,,,,
87,200.6,209.2,240,210.9,196.7,307,278.8,277,233.3,28.5,,,,
88,201.7,210.9,241.3,211.7,198.2,307.4,279.9,278.2,237,28.6,,,,
89,202.8,212.5,242.6,212.6,199.7,307.7,280.9,279.4,242,29.1,,,,
90,203.9,214.2,244,213.5,201.1,308.2,281.8,280.5,246.2,45.5,,,,
91,204.9,215.8,245.3,214.3,202.5,308.6,282.7,281.6,250.5,70.1,,,,
92,206,217.4,246.6,215.1,203.9,309,283.6,282.7,254.2,94.8,,,,
93,207.1,219,247.9,215.9,205.4,309.6,284.4,283.6,257.4,118,,,,
94,208.1,220.5,249.2,216.7,206.7,309.8,284.8,284.6,260.3,138.4,,,,
95,209.2,222,250.4,217.5,208.1,310.2,285.6,285.4,263,155.6,,,,
96,210.2,223.5,251.6,218.3,209.4,310.5,286.4,286.3,265.5,170.2,,,,
97,211.3,225.1,252.8,219.1,210.8,310.9,287.2,287.1,267.8,182.5,,,,
98,212.4,226.5,254,219.9,212,311.2,288.1,287.8,270.1,193.2,,,,
99,213.4,227.9,255.2,220.7,213.4,311.6,288.9,288.6,272.2,202.5,,,,
100,214.5,229.3,256.3,221.4,214.7,312,289.7,289.4,274.1,210.6,,,,
101,215.6,230.8,257.4,222.2,216,312.3,290.4,290.1,275.9,217.6,,,,
102,216.8,232.2,258.5,223,217.2,312.7,291.1,290.9,277.5,223.8,,,,
103,218,233.5,259.6,223.7,218.5,313,291.8,291.5,279,229.1,,,,
104,219.2,234.9,260.7,224.5,219.8,313.5,292.5,292.3,280.3,233.9,,,,
105,220.5,236.3,261.8,225.3,220.9,313.8,293.2,293,281.6,238.2,,,,
106,221.8,237.6,262.8,226,222.2,314.2,293.8,293.7,282.8,242,,,,
107,223,238.9,263.9,226.9,223.4,314.6,294.6,294.3,283.9,245.4,,,,
108,224.4,240.2,265,227.6,224.5,315,295.2,295,285,248.4,,,,
109,225.8,241.5,266,228.4,225.7,315.4,295.8,295.8,286,251.2,,,,
110,227.1,242.8,267,229.2,226.9,315.8,296.4,296.4,286.9,253.7,,,,
111,228.4,244,268,229.9,228.1,316.2,297,297.1,287.9,256,,,,
112,229.8,245.3,269,230.7,229.2,316.6,297.6,297.8,288.8,258.1,,,,
113,231.1,246.5,270,231.4,230.3,317,298.3,298.5,289.7,260,,,,
114,232.4,247.7,270.9,232.3,231.4,317.4,298.8,299.1,290.5,261.8,,,,
115,233.7,248.9,272,233.1,232.6,317.9,299.5,299.9,291.3,263.3,,,,
116,235,250.1,272.9,233.9,233.6,318.3,300.2,300.5,292.1,264.9,,,,
117,236.3,251.3,273.9,234.8,234.7,318.8,300.8,301.2,293,266.3,,,,
118,237.7,252.4,274.8,235.7,235.8,319.3,301.4,302,293.7,267.7,,,,
119,238.9,253.6,275.7,236.5,236.9,319.7,302,302.7,294.5,269.2,,,,
120,240.3,254.8,276.6,237.4,238,320.2,302.6,303.4,295.3,270.5,,,,
121,241.5,255.9,277.5,238.4,239,320.7,303.2,304.1,296.1,271.8,,,,
122,242.6,257,278.4,239.3,240,321.1,303.8,304.8,296.7,273.1,,,,
123,243.9,258.1,279.3,240.3,241.1,321.6,304.4,305.5,297.5,274.2,,,,
124,245.2,259.2,280.2,241.2,242.1,322.1,305,306.2,298.2,275.4,,,,
125,246.5,260.2,281.1,242.1,243.1,322.6,305.6,306.9,299,276.4,,,,
126,247.6,261.3,281.9,243.1,244.1,323.1,306.2,307.6,299.7,277.4,,,,
127,248.8,262.4,282.8,244.2,245.2,323.6,306.8,308.3,300.5,278.3,,,,
128,250.1,263.5,283.6,245.2,246.1,324.1,307.4,309,301.1,279.2,,,,
129,251.2,264.5,284.5,246.2,247.1,324.5,308,309.7,301.8,280.2,,,,
130,252.4,265.5,285.3,247.3,248.1,325.1,308.6,310.3,302.6,280.9,,,,
131,253.5,266.6,286.2,248.2,249,325.5,309.3,311.1,303.3,281.8,,,,
132,254.7,267.5,287,249.3,250.1,326,309.8,311.7,304,282.5,,,,
133,255.9,268.6,287.8,250.3,251.1,326.5,310.4,312.4,304.7,283.3,,,,
134,257,269.6,288.7,251.3,252,327,311,313,305.3,284.1,,,,
135,258.1,270.6,289.5,252.4,252.9,327.5,311.6,313.6,306,284.8,,,,
136,259.3,271.5,290.3,253.4,253.9,327.9,312.1,314.3,306.7,285.5,,,,
137,260.4,272.6,291.1,254.4,254.9,328.4,312.8,315,307.4,286.2,,,,
138,261.5,273.6,291.9,255.4,255.8,328.9,313.3,315.6,308,286.9,,,,
139,262.5,274.5,292.7,256.4,256.7,329.4,313.9,316.2,308.7,287.5,,,,
140,263.6,275.4,293.5,257.5,257.7,329.8,314.4,316.9,309.4,288.1,,,,
141,264.8,276.5,294.3,258.5,258.6,330.3,315,317.5,310,288.8,,,,
142,265.9,277.4,295,259.4,259.4,330.7,315.6,318,310.6,289.4,,,,
143,266.9,278.4,295.8,260.5,260.4,331.2,316.1,318.6,311.2,290,,,,
144,268,279.3,296.7,261.5,261.3,331.6,316.6,319.2,311.8,290.6,,,,
145,269,280.3,297.4,262.5,262.2,331.9,317.1,319.8,312.4,291.1,,,,
146,270.1,281.2,298.1,263.5,263.1,332.4,317.6,320.3,312.9,291.7,,,,
147,271.2,282.1,298.9,264.5,264,332.7,318.1,320.9,313.5,292.2,,,,
148,272.2,283,299.7,265.5,264.9,333.1,318.6,321.4,314.1,292.8,,,,
149,273.2,283.9,300.4,266.4,265.8,333.5,319.1,321.9,314.6,293.3,,,,
150,274.3,284.9,301.1,267.4,266.7,333.9,319.5,322.4,315.1,293.8,,,,
151,275.3,285.8,301.9,268.4,267.5,334.3,320,323,315.6,294.3,,,,
152,276.3,286.7,302.6,269.4,268.4,334.6,320.4,323.5,316.2,294.9,,,,
153,277.3,287.6,303.4,270.3,269.3,335,320.9,323.9,316.7,295.3,,,,
154,278.3,288.4,304.1,271.3,270.1,335.3,321.3,324.4,317.2,295.8,,,,
155,279.3,289.4,304.8,272.2,271,335.6,321.8,324.8,317.6,296.3,,,,
156,280.3,290.2,305.6,273.2,271.8,335.9,322.3,325.3,318.1,296.7,,,,
157,281.3,291.1,306.3,274.1,272.7,336.2,322.7,325.7,318.6,297.2,,,,
158,282.2,292,307,275,273.6,336.5,323.1,326.2,319,297.7,,,,
159,283.2,292.9,307.7,276,274.4,336.8,323.5,326.6,319.5,298.1,,,,
160,284.1,293.6,308.4,276.9,275.2,337.1,323.9,327.1,319.9,298.6,,,,
161,285,294.5,309.1,277.8,276,337.4,324.3,327.5,320.3,299,,,,
162,286,295.3,309.8,278.7,276.9,337.7,324.7,327.8,320.7,299.5,,,,
163,286.9,296.1,310.5,279.6,277.7,338,325.1,328.3,321.2,299.8,,,,
164,287.8,296.9,311.1,280.5,278.5,338.2,325.4,328.6,321.6,300.3,,,,
165,288.7,297.8,311.8,281.4,279.3,338.4,325.8,329.1,322,300.7,,,,
166,289.7,298.5,312.5,282.2,280.2,338.7,326.2,329.4,322.4,301.1,,,,
167,290.5,299.3,313.1,283.1,281,338.9,326.5,329.8,322.7,301.5,,,,
168,291.4,300.1,313.8,283.9,281.8,339.1,326.9,330.1,323.1,301.8,,,,
169,292.3,300.8,314.4,284.8,282.5,339.4,327.2,330.5,323.5,302.3,,,,
170,293.1,301.5,315,285.6,283.3,339.6,327.5,330.8,323.8,302.7,,,,
171,294,302.3,315.6,286.5,284.1,339.8,327.8,331.2,324.1,303,,,,
172,294.8,303.1,316.2,287.3,284.9,340,328.2,331.5,324.5,303.4,,,,
173,295.6,303.8,316.9,288.1,285.6,340.2,328.5,331.8,324.8,303.8,,,,
174,296.4,304.5,317.4,288.9,286.3,340.4,328.8,332.1,325.1,304.1,,,,
175,297.2,305.2,318,289.7,287,340.6,329.1,332.4,325.4,304.5,,,,
176,298,305.9,318.6,290.4,287.7,340.8,329.4,332.7,325.8,304.9,,,,
177,298.8,306.5,319.1,291.2,288.4,341,329.7,333,326.2,305.2,,,,
178,299.4,307.3,319.7,291.9,289.2,341.1,330,333.3,326.4,305.5,,,,
179,300.2,307.8,320.3,292.6,289.8,341.3,330.3,333.5,326.7,305.8,,,,
180,300.9,308.5,320.7,293.4,290.5,341.5,330.6,333.8,327,306.1,,,,
181,301.7,309.1,321.3,294.1,291.1,341.6,330.9,334.1,327.2,306.5,,,,
182,302.4,309.7,321.8,294.9,291.8,341.8,331.1,334.4,327.5,306.8,,,,
183,303.1,310.4,322.3,295.5,292.5,341.9,331.4,334.6,327.8,307.1,,,,
184,303.8,311.1,322.8,296.3,293.1,342.1,331.6,334.9,328.1,307.4,,,,
185,304.5,311.6,323.3,296.9,293.7,342.2,331.9,335.1,328.3,307.7,,,,
186,305.2,312.2,323.8,297.5,294.3,342.4,332.2,335.3,328.6,308,,,,
187,305.8,312.8,324.2,298.2,294.9,342.5,332.4,335.6,328.9,308.3,,,,
188,306.4,313.3,324.7,298.8,295.5,342.7,332.7,335.8,329.1,308.6,,,,
189,307.1,313.9,325.1,299.5,296.1,342.8,332.8,336,329.3,308.9,,,,
190,307.7,314.5,325.6,300.1,296.7,342.9,333.1,336.2,329.5,309.1,,,,
191,308.3,315,326,300.8,297.3,343,333.3,336.5,329.8,309.4,,,,
192,309,315.5,326.5,301.4,297.8,343.1,333.5,336.7,330,309.7,,,,
193,309.6,316.1,326.8,302,298.4,343.2,333.7,336.9,330.3,310,,,,
194,310.1,316.5,327.2,302.6,299,343.3,334,337.1,330.4,310.3,,,,
195,310.7,317.1,327.6,303.2,299.4,343.4,334.1,337.2,330.6,310.6,,,,
196,311.3,317.6,328,303.8,300,343.5,334.3,337.4,330.9,310.8,,,,
197,311.8,318,328.4,304.4,300.6,343.6,334.5,337.6,331,311.1,,,,
198,312.4,318.5,328.8,304.9,301.1,343.7,334.7,337.8,331.3,311.3,,,,
199,312.9,319,329.2,305.5,301.6,343.8,334.9,338,331.5,311.5,,,,
200,313.5,319.5,329.5,306,302.1,343.9,335,338.1,331.6,311.8,,,,
201,314,320,329.9,306.6,302.6,344,335.3,338.3,331.9,312.1,,,,
202,314.5,320.3,330.2,307.1,303.1,344,335.4,338.5,331.9,312.3,,,,
203,315.1,320.9,330.6,307.6,303.6,344.1,335.6,338.7,332.2,312.6,,,,
204,315.5,321.3,330.9,308.1,304.1,344.2,335.8,338.8,332.4,312.8,,,,
205,316.1,321.7,331.2,308.6,304.6,344.3,335.9,339,332.5,313,,,,
206,316.5,322.1,331.5,309.1,305,344.3,336.1,339.1,332.7,313.2,,,,
207,317,322.6,331.8,309.7,305.5,344.4,336.2,339.3,332.9,313.5,,,,
208,317.5,323,332.1,310.1,305.9,344.4,336.3,339.4,333,313.6,,,,
209,317.9,323.3,332.4,310.6,306.4,344.5,336.6,339.6,333.2,313.8,,,,
210,318.4,323.7,332.7,311.1,306.8,344.6,336.7,339.7,333.3,314.1,,,,
211,318.9,324.1,333,311.5,307.3,344.6,336.9,339.9,333.5,314.3,,,,
212,319.2,324.4,333.3,312,307.6,344.7,337,340,333.7,314.5,,,,
213,319.7,324.8,333.5,312.4,308.2,344.8,337.1,340.1,333.8,314.8,,,,
214,320.1,325.2,333.8,312.9,308.6,344.9,337.4,340.3,334,315,,,,
215,320.6,325.6,334,313.4,309,344.9,337.5,340.4,334.1,315.2,,,,
216,321,325.9,334.3,313.8,309.4,344.9,337.5,340.5,334.3,315.3,,,,
217,321.4,326.3,334.6,314.2,309.7,345,337.7,340.7,334.4,315.6,,,,
218,321.8,326.6,334.8,314.6,310.2,345,337.9,340.8,334.6,315.8,,,,
219,322.2,326.9,335,315.1,310.6,345.2,338,340.9,334.7,315.9,,,,
220,322.6,327.3,335.3,315.5,311,345.2,338.1,341.1,334.9,316.2,,,,
221,323,327.6,335.5,315.9,311.4,345.2,338.3,341.2,335,316.4,,,,
222,323.4,327.9,335.7,316.2,311.7,345.2,338.4,341.3,335.2,316.6,,,,
223,323.7,328.2,335.9,316.7,312.1,345.3,338.6,341.5,335.3,316.8,,,,
224,324.1,328.5,336.2,317.1,312.4,345.4,338.7,341.6,335.5,317,,,,
225,324.5,328.8,336.3,317.4,312.9,345.5,338.8,341.8,335.7,317.2,,,,
226,324.8,329.1,336.6,317.8,313.2,345.5,339,341.9,335.8,317.4,,,,
227,325.3,329.4,336.8,318.2,313.7,345.5,339.1,342.1,336,317.6,,,,
228,325.7,329.6,337,318.5,314.1,345.6,339.3,342.2,336.1,317.8,,,,
229,326.1,329.9,337.2,318.9,314.6,345.7,339.4,342.3,336.3,317.9,,,,
230,326.6,330.1,337.4,319.1,315.1,345.8,339.5,342.4,336.4,318.2,,,,
231,327,330.4,337.7,319.4,315.6,345.8,339.7,342.6,336.6,318.3,,,,
232,327.5,330.6,337.8,319.2,316.1,345.8,339.7,342.7,336.8,318.6,,,,
233,327.8,330.9,338.1,318.9,316.5,345.9,339.9,342.8,336.9,318.8,,,,
234,328.3,331,338.3,318.5,317,346,340.1,343.1,337,318.9,,,,
235,328.7,331.3,338.5,317.7,317.5,346.1,340.2,343.1,337.2,319.2,,,,
236,329.2,331.5,338.7,316.7,317.9,346.2,340.3,343.3,337.4,319.4,,,,
237,329.5,331.7,338.9,315.8,318.2,346.2,340.5,343.4,337.5,319.6,,,,
238,329.9,331.9,339.1,314.6,318.6,346.3,340.6,343.6,337.7,319.8,,,,
239,330.4,332.1,339.3,313.5,318.9,346.4,340.7,343.8,337.9,320,,,,
240,330.7,332.3,339.6,312.2,319,346.5,340.9,344,338.1,320.2,,,,
241,331.2,332.5,339.7,310.8,318.7,346.5,341,344.1,338.3,320.4,,,,
242,331.6,332.7,339.9,309.4,318.2,346.6,341.2,344.3,338.4,320.6,,,,
243,331.9,332.9,340.1,307.9,317.4,346.7,341.3,344.4,338.7,320.8,,,,
244,332.3,333.1,340.3,306.4,316.4,346.8,341.5,344.6,338.8,321,,,,
245,332.7,333.3,340.5,304.9,315.4,346.8,341.6,344.8,339,321.3,,,,
246,333.1,333.4,340.7,303.2,314.3,347,341.8,344.9,339.2,321.4,,,,
247,333.4,333.5,340.9,301.8,313.1,347.1,341.9,345.2,339.4,321.7,,,,
248,333.7,333.7,341,300.2,311.8,347.2,342.1,345.3,339.6,321.9,,,,
249,334,333.8,341.2,298.6,310.6,347.3,342.3,345.5,339.7,322.1,,,,
250,334.4,334,341.4,297,309.2,347.4,342.4,345.7,340,322.4,,,,
251,334.7,334.1,341.5,295.3,307.8,347.5,342.6,345.8,340.2,322.5,,,,
252,335,334.3,341.7,293.6,306.4,347.6,342.8,346,340.4,322.7,,,,
253,335.3,334.3,341.9,292,304.9,347.7,343,346.2,340.6,323,,,,
254,335.6,334.5,342.1,290.3,303.4,347.8,343.1,346.4,340.8,323.2,,,,
255,335.8,334.6,342.2,288.7,301.8,348,343.3,346.6,341,323.4,,,,
256,335.6,334.7,342.3,287,300.3,348.1,343.4,346.8,341.2,323.6,,,,
257,335.1,334.9,342.4,285.5,298.8,348.2,343.6,346.9,341.4,323.9,,,,
258,334.1,335,342.5,283.9,297.2,348.4,343.8,347.2,341.6,324.1,,,,
259,333,335,342.7,282.2,295.3,348.5,344,347.4,341.8,324.4,,,,
260,331.8,335.2,342.8,280.6,293.2,348.6,344.1,347.5,342.1,324.6,,,,
261,330.3,335.3,343,279,291.2,348.7,344.3,347.8,342.3,324.8,,,,
262,328.7,335.3,343.1,277.4,289.1,348.8,344.5,348,342.5,325.1,,,,
263,327,335.4,343.2,275.8,287.1,349,344.7,348.2,342.8,325.3,,,,
264,325.3,335.4,343.4,274.3,285.2,349.2,344.9,348.4,343,325.5,,,,
265,323.5,335.2,343.4,272.7,283.2,349.2,345,348.5,343.1,325.7,,,,
266,321.5,334.5,343.5,271.2,281.3,349.4,345.2,348.8,343.4,325.9,,,,
267,319.8,333.5,343.7,269.6,279.5,349.6,345.5,349.1,343.7,326.2,,,,
268,318,332.5,343.7,268.1,277.7,349.7,345.6,349.3,343.8,326.5,,,,
269,316.2,331.3,343.8,266.7,275.9,349.9,345.8,349.5,344.1,326.6,,,,
270,314.6,330.2,343.9,265.1,274.3,350,345.9,349.7,344.3,326.9,,,,
271,312.9,329.1,344,263.6,272.7,350.2,346.2,349.9,344.6,327.2,,,,
272,311.1,327.9,344.1,262.2,271.2,350.3,346.4,350.1,344.8,327.4,,,,
273,309.3,326.6,344.1,260.8,269.5,350.5,346.5,350.3,345,327.6,,,,
274,307.4,325.3,344.2,259.3,268.1,350.6,346.8,350.5,345.2,327.8,,,,
275,305.6,323.8,344.1,257.9,266.6,350.7,346.9,350.8,345.5,328,,,,
276,304.3,322.3,343.7,256.5,265,350.9,347.2,350.9,345.7,328.3,,,,
277,303.5,320.8,343.1,255.1,263.5,351,347.4,351.2,345.9,328.6,,,,
278,301.8,319.2,342.2,253.7,262,351.2,347.5,351.3,346.2,328.8,,,,
279,299.9,317.7,341,252.3,260.5,351.3,347.7,351.6,346.4,329.1,,,,
280,297.9,316.1,339.7,251,259.1,351.5,347.9,351.8,346.6,329.2,,,,
281,296,314.5,338.3,249.6,257.7,351.6,348.1,351.9,346.8,329.5,,,,
282,294,312.8,336.8,248.3,256.2,351.8,348.3,352.2,347.1,329.7,,,,
283,291.9,311.1,335.2,246.9,254.7,351.9,348.4,352.4,347.2,329.9,,,,
284,289.8,309.3,333.6,245.7,253.3,352,348.6,352.6,347.5,330.1,,,,
285,287.8,307.6,331.9,244.5,251.9,352.2,348.8,352.8,347.7,330.3,,,,
286,285.9,305.9,330,243.2,250.5,352.2,349,352.9,347.8,330.6,,,,
287,283.9,304.3,328.1,241.9,249.1,352.4,349.1,353,348.1,330.7,,,,
288,282.2,302.6,326.2,240.6,247.8,352.5,349.3,353.3,348.3,330.9,,,,
289,280.3,300.9,324.4,239.5,246.5,352.6,349.4,353.4,348.4,331.1,,,,
290,278.5,299.3,322.4,238.4,245.2,352.7,349.6,353.5,348.5,331.3,,,,
291,276.8,297.6,320.6,237.2,243.9,352.8,349.7,353.7,348.7,331.5,,,,
292,275.1,296,318.6,236.1,242.6,352.9,349.9,353.8,348.8,331.6,,,,
293,273.4,294.3,316.8,235,241.3,353,350,354,349.1,331.9,,,,
294,271.7,292.8,314.9,233.9,240.1,353.1,350.2,354.1,349.2,332.1,,,,
295,270.1,291.1,313.1,232.9,238.9,353.2,350.3,354.3,349.3,332.3,,,,
296,268.5,289.5,311.2,231.8,237.6,353.3,350.5,354.4,349.5,332.4,,,,
297,266.9,287.9,309.4,230.8,236.5,353.4,350.6,354.6,349.6,332.6,,,,
298,265.3,286.4,307.7,229.8,235.2,353.4,350.6,354.7,349.8,332.7,,,,
299,263.8,284.8,305.8,228.9,234,353.5,350.8,354.7,349.9,333,,,,
300,262.2,283.2,304.1,228,232.9,353.6,350.9,354.9,350,333,,,,
301,260.8,281.7,302.3,227,231.6,353.6,351,355,350.2,333.3,,,,
302,259.3,280.2,300.5,226.1,230.5,353.7,351.2,355.1,350.3,333.3,,,,
303,257.9,278.7,298.8,225.3,229.4,353.8,351.3,355.2,350.4,333.5,,,,
304,256.5,277.1,297.1,224.5,228.2,353.8,351.4,355.3,350.6,333.7,,,,
305,255.1,275.6,295.4,223.6,227.1,353.9,351.5,355.4,350.6,333.8,,,,
306,253.5,274,293.7,222.8,226,353.9,351.6,355.5,350.8,334,,,,
307,252.2,272.6,292.1,222.1,224.8,354,351.6,355.6,350.9,334,,,,
308,250.8,271.1,290.4,221.3,223.7,354,351.8,355.6,350.9,334.2,,,,
309,249.4,269.7,288.7,220.5,222.6,354.1,351.9,355.8,351,334.3,,,,
310,248.1,268.3,287.1,219.8,221.5,354.1,351.9,355.9,351.2,334.4,,,,
311,246.7,266.8,285.5,219.1,220.4,354.2,352,355.9,351.2,334.6,,,,
312,245.4,265.4,283.9,218.3,219.3,354.2,352.1,356,351.3,334.7,,,,
313,244.2,264,282.4,217.8,218.3,354.3,352.2,356,351.3,334.8,,,,
314,242.8,262.7,280.8,217.1,217.1,354.3,352.2,356.1,351.5,335,,,,
315,241.5,261.3,279.3,216.4,216.1,354.3,352.3,356.2,351.5,335,,,,
316,240.2,259.9,277.7,215.8,215,354.3,352.4,356.3,351.6,335.2,,,,
317,238.9,258.5,276.2,215.1,214,354.3,352.5,356.3,351.6,335.3,,,,
318,237.6,257.2,274.7,214.5,212.9,354.3,352.6,356.3,351.7,335.4,,,,
319,236.5,255.9,273.2,213.8,211.8,354.3,352.6,356.5,351.8,335.5,,,,
320,235.2,254.5,271.7,213.2,210.8,354.3,352.7,356.5,351.8,335.6,,,,
321,234,253.2,270.2,212.5,209.7,354.4,352.7,356.5,351.9,335.7,,,,
322,232.7,251.9,268.8,211.9,208.7,354.3,352.8,356.6,351.9,335.8,,,,
323,231.6,250.5,267.3,211.2,207.7,354.4,352.9,356.6,352,335.9,,,,
324,230.3,249.2,265.9,210.6,206.7,354.4,352.9,356.6,352,336,,,,
325,229.2,247.9,264.4,209.9,205.7,354.4,353,356.7,352.1,336.1,,,,
326,228.1,246.6,263.1,209.4,204.7,354.4,353,356.8,352.2,336.2,,,,
327,226.9,245.3,261.7,208.7,203.7,354.4,353.1,356.8,352.2,336.3,,,,
328,225.7,244,260.4,208.1,202.7,354.4,353.1,356.8,352.2,336.3,,,,
329,224.6,242.8,259,207.5,201.8,354.4,353.2,356.9,352.3,336.5,,,,
330,223.5,241.6,257.6,206.9,200.8,354.4,353.2,356.9,352.3,336.5,,,,
331,222.4,240.3,256.3,206.2,199.8,354.4,353.3,356.9,352.4,336.6,,,,
332,221.3,239.2,255,205.7,198.9,354.4,353.3,356.9,352.4,336.7,,,,
333,220.1,237.9,253.7,205.1,198,354.4,353.3,356.9,352.4,336.8,,,,
334,219.1,236.8,252.4,204.5,197,354.3,353.4,357,352.4,336.9,,,,
335,218,235.6,251.1,203.9,196.1,354.3,353.4,356.9,352.5,336.9,,,,
336,217,234.4,249.8,203.3,195.2,354.3,353.4,357,352.5,337,,,,
337,215.8,233.2,248.5,202.7,194.3,354.3,353.4,357,352.5,337,,,,
338,214.8,232.1,247.3,202.1,193.4,354.3,353.4,357,352.5,337.1,,,,
339,213.8,231,246,201.5,192.5,354.3,353.5,357,352.5,337.1,,,,
340,212.8,229.8,244.8,201,191.6,354.3,353.5,357,352.5,337.2,,,,
341,211.8,228.7,243.5,200.4,190.8,354.2,353.5,357,352.6,337.3,,,,
342,210.9,227.6,242.4,199.8,189.9,354.2,353.5,357,352.6,337.4,,,,
343,210,226.4,241.1,199.2,189,354.2,353.5,357,352.6,337.4,,,,
344,209.1,225.3,240,198.6,188.2,354.1,353.6,357,352.6,337.5,,,,
345,208.3,224.2,238.7,198,187.3,354.1,353.6,357.1,352.6,337.5,,,,
346,207.4,223.1,237.5,197.5,186.4,354.1,353.6,357.1,352.6,337.6,,,,
347,206.6,222.1,236.4,196.9,185.6,354.1,353.6,357.1,352.7,337.7,,,,
348,205.8,221,235.2,196.3,184.8,354,353.6,357.1,352.7,337.7,,,,
349,205,219.9,234,195.8,184,354,353.6,357.1,352.7,337.8,,,,
350,204.2,218.9,232.9,195.1,183.2,354,353.7,357.1,352.7,337.8,,,,
351,203.3,217.8,231.8,194.6,182.4,354,353.7,357.1,352.7,338,,,,
352,202.5,216.8,230.6,194,181.6,354,353.7,357.1,352.7,338,,,,
353,201.8,215.8,229.5,193.3,180.8,354,353.7,357.1,352.7,338.1,,,,
354,201,214.7,228.5,192.8,180,353.9,353.7,357.2,352.8,338.1,,,,
355,200.2,213.7,227.4,192.3,179.2,353.9,353.8,357.2,352.8,338.2,,,,
356,199.5,212.7,226.3,191.6,178.4,353.9,353.8,357.2,352.8,338.3,,,,
357,198.7,211.7,225.2,191.1,177.7,353.8,353.8,357.2,352.8,338.3,,,,
358,198,210.7,224.2,190.4,176.9,353.9,353.8,357.2,352.8,338.4,,,,
359,197.3,209.7,223.1,189.9,176.3,353.8,353.8,357.3,352.9,338.5,,,,
360,196.6,208.8,222.1,189.3,175.5,353.8,353.8,357.3,352.9,338.5,,,,
361,195.9,207.9,221,188.8,174.8,353.8,353.9,357.3,352.8,338.7,,,,
362,195.4,206.9,220,188.1,174,353.8,353.9,357.4,352.7,338.7,,,,
363,194.7,205.9,219,187.6,173.4,353.8,353.9,357.4,352.4,338.9,,,,
364,194,205,218,187,172.6,353.8,354,357.4,351.9,339,,,,
365,193.4,204,217,186.5,171.9,353.8,354,357.5,350.9,339.1,,,,
366,192.8,203.1,216,185.9,171.3,353.8,354.1,357.5,349.9,339.1,,,,
367,192.3,202.2,215,185.3,170.6,353.7,354.1,357.5,348.8,339.3,,,,
368,191.6,201.3,214,184.8,169.9,353.7,354.1,357.7,347.6,339.4,,,,
369,191.1,200.4,213,184.1,169.2,353.7,354.1,357.7,346.2,339.5,,,,
370,190.5,199.5,212.1,183.6,168.5,353.7,354.2,357.7,344.8,339.6,,,,
371,190.1,198.6,211.1,183,167.8,353.7,354.3,357.7,343.1,339.4,,,,
372,189.5,197.7,210.2,182.5,167.2,353.7,354.3,357.8,341.1,338.8,,,,
373,189.1,196.8,209.3,181.9,166.6,353.7,354.3,357.8,339.1,338.1,,,,
374,188.6,196,208.3,181.4,165.9,353.7,354.3,357.8,337.1,337,,,,
375,188.1,195.1,207.4,180.8,165.3,353.7,354.4,357.9,335.1,335.8,,,,
376,187.6,194.2,206.5,180.2,164.6,353.6,354.4,358,333.2,334.6,,,,
377,187.2,193.4,205.5,180.1,164,353.7,354.4,358,331.3,333.2,,,,
378,186.8,192.6,204.6,179.3,163.4,353.7,354.6,358,329.4,331.8,,,,
379,186.4,191.6,203.7,178.6,162.8,353.7,354.6,358.1,327.5,330.3,,,,
380,186,190.8,202.9,178.1,162.1,353.8,354.6,358.1,325.7,328.6,,,,
381,185.6,190,201.9,177.4,161.5,353.7,354.7,358.2,323.8,327.1,,,,
382,185.3,189.1,201,176.9,160.9,353.8,354.7,358.3,321.9,325.4,,,,
383,184.9,188.4,200.2,176.4,160.3,353.8,354.8,358.3,320,323.7,,,,
384,184.5,187.6,199.3,175.8,159.7,353.9,354.9,358.3,318.2,322,,,,
385,184.2,186.8,198.4,175.3,159.1,353.9,355,358,316.3,320.3,,,,
386,183.8,185.9,197.6,174.8,158.5,353.9,355,357.3,314.4,318.5,,,,
387,183.5,185.2,196.7,174.2,157.9,353.9,355,356.4,312.4,316.5,,,,
388,183.2,184.4,195.9,173.7,157.4,354,355,355.3,310.5,314.5,,,,
389,182.8,183.6,195.1,173.2,156.8,354.1,355.2,353.8,308.6,312.4,,,,
390,182.4,182.8,194.2,172.6,156.3,354.1,355.2,352.2,306.7,310.4,,,,
391,182.1,182.1,193.3,172.1,155.7,354.2,354.9,350.5,304.9,308.3,,,,
392,181.8,181.3,192.6,171.6,155.1,354.3,354.3,348.7,303.1,306.4,,,,
393,181.3,180.6,191.7,171,154.6,354.3,353.4,346.8,301.2,304.4,,,,
394,180.9,179.8,190.9,170.5,153.9,354.4,352.4,344.9,299.5,302.6,,,,
395,180.6,179,190.1,169.9,153.4,354.4,351.3,342.8,297.8,300.6,,,,
396,180.2,178.3,189.3,169.5,152.9,354.4,350.1,341.1,296,298.6,,,,
397,179.8,177.5,188.6,168.9,152.3,354.4,348.9,339.2,294.2,296.5,,,,
398,179.4,176.8,187.8,168.4,151.8,354.5,347.7,337.1,292.5,294.4,,,,
399,178.9,176.1,186.9,167.9,151.2,354.6,346.2,335,290.9,292.6,,,,
400,178.6,175.3,186.2,167.4,150.7,354.6,344.7,333,289.2,290.8,,,,
401,178.1,174.6,185.4,166.8,150.2,354.6,343,331.1,287.5,288.9,,,,
402,177.7,173.9,184.7,166.3,149.7,354.7,341.2,329.2,285.8,287.2,,,,
403,177.3,173.1,183.9,165.8,149.1,354.6,339.4,327.2,284.2,285.4,,,,
404,176.8,172.4,183.1,165.3,148.6,354.3,337.7,325.1,282.6,283.8,,,,
405,176.3,171.7,182.4,164.8,148.1,353.5,336,323,280.9,282.1,,,,
406,175.8,171,181.6,164.2,147.6,352.5,334.3,321,279.3,280.3,,,,
407,175.4,170.3,180.9,163.7,147,351.2,332.6,318.9,277.8,278.5,,,,
408,174.9,169.6,180.2,163.1,146.5,349.9,330.9,316.8,276.2,276.8,,,,
409,174.4,168.9,179.4,162.6,146,348.4,329.1,314.7,274.7,275,,,,
410,173.9,168.3,178.7,162.1,145.5,346.8,327.2,312.7,273.1,273.3,,,,
411,173.5,167.6,178,161.6,145,344.9,325.4,310.8,271.5,271.7,,,,
412,173,166.9,177.3,161.1,144.6,343.1,323.6,308.8,270,270.1,,,,
413,172.4,166.2,176.6,160.5,144.1,341.1,321.8,307,268.4,268.4,,,,
414,172,165.6,175.9,160,143.7,339.2,320.1,305.2,267,266.9,,,,
415,171.4,164.9,175.1,159.5,143.2,337.3,318.3,303.3,265.4,265.3,,,,
416,171,164.2,174.4,159,142.8,335.3,316.6,301.5,263.9,263.8,,,,
417,170.4,163.5,173.8,158.5,142.3,333.4,314.8,299.7,262.5,262.3,,,,
418,170,162.9,173.1,158,142,331.4,313.2,297.9,261,260.8,,,,
419,169.5,162.3,172.4,157.4,141.5,329.4,311.4,296.3,259.5,259.3,,,,
420,168.9,161.6,171.7,156.9,141.2,327.5,309.7,294.5,258.1,257.9,,,,
421,168.4,161,171,156.4,140.7,325.4,308,292.8,256.6,256.4,,,,
422,167.9,160.3,170.3,155.9,140.4,323.6,306.3,291.1,255.2,255,,,,
423,167.4,159.6,169.6,155.4,140.1,321.6,304.6,289.5,253.9,253.6,,,,
424,166.9,159.1,169,154.9,139.8,319.7,303,287.8,252.5,252.2,,,,
425,166.4,158.5,168.4,154.4,139.5,317.9,301.3,286.3,251.1,250.8,,,,
426,165.9,157.8,167.8,153.9,139.2,315.9,299.7,284.6,249.7,249.4,,,,
427,165.4,157.2,167.1,153.4,138.9,314,298.1,283,248.4,248.1,,,,
428,164.9,156.6,166.4,152.9,138.6,312.1,296.5,281.5,247,246.8,,,,
429,164.4,156.1,165.8,152.5,138.4,310.3,294.9,279.9,245.7,245.5,,,,
430,163.9,155.4,165.1,151.9,138.1,308.4,293.3,278.4,244.5,244.2,,,,
431,163.4,154.8,164.6,151.5,138,306.6,291.8,276.9,243.1,243,,,,
432,162.8,154.3,163.9,150.9,137.8,304.8,290.2,275.4,241.9,241.7,,,,
433,162.3,153.6,163.3,150.4,137.6,303,288.7,274,240.6,240.5,,,,
434,161.8,153.1,162.6,149.9,137.5,301.2,287.1,272.5,239.4,239.3,,,,
435,161.3,152.5,162,149.4,137.3,299.4,285.6,271,238.2,238.1,,,,
436,160.7,151.8,161.4,148.9,137.2,297.6,284.1,269.6,236.9,236.8,,,,
437,160.3,151.3,160.8,148.4,137.1,295.9,282.6,268.1,235.7,235.7,,,,
438,159.7,150.7,160.2,148,137,294.2,281.1,266.8,234.6,234.5,,,,
439,159.2,150.1,159.6,147.4,136.9,292.5,279.6,265.4,233.4,233.3,,,,
440,158.6,149.6,158.9,147,136.8,290.9,278.2,264.1,232.3,232.1,,,,
441,158.1,149,158.4,146.5,136.8,289.2,276.7,262.7,231.1,231,,,,
442,157.6,148.5,157.8,146,136.7,287.5,275.3,261.4,230,229.8,,,,
443,157.1,148,157.2,145.5,136.7,285.9,273.9,260.1,228.7,228.7,,,,
444,156.6,147.4,156.6,145.1,136.6,284.2,272.5,258.8,227.7,227.6,,,,
445,156.1,146.8,156.1,144.7,136.5,282.6,271.1,257.4,226.6,226.4,,,,
446,155.6,146.3,155.4,144.2,136.5,281,269.7,256.2,225.5,225.3,,,,
447,155,145.7,154.9,143.8,136.4,279.5,268.3,254.9,224.3,224.2,,,,
448,154.5,145.2,154.3,143.4,136.4,277.9,267,253.7,223.3,223.1,,,,
449,153.9,144.6,153.7,143,136.4,276.4,265.6,252.5,222.2,222,,,,
450,153.4,144.1,153.2,142.6,136.3,274.8,264.3,251.2,221.1,220.9,,,,
451,153,143.5,152.6,142.2,136.3,273.3,263,249.9,220,219.8,,,,
452,152.5,143,152.1,141.8,136.2,271.8,261.7,248.7,219,218.8,,,,
453,151.9,142.5,151.5,141.5,136.2,270.4,260.5,247.6,217.9,217.6,,,,
454,151.5,142,150.9,141.2,136.1,268.9,259.1,246.4,217,216.6,,,,
455,150.9,141.4,150.4,140.8,136,267.5,257.9,245.2,215.9,215.5,,,,
456,150.4,140.9,149.8,140.5,136,266.1,256.7,244,214.8,214.5,,,,
457,149.9,140.4,149.3,140.2,136,264.7,255.5,242.9,213.9,213.5,,,,
458,149.4,139.9,148.7,139.9,135.9,263.3,254.3,241.7,212.9,212.5,,,,
459,148.9,139.4,148.2,139.6,135.9,261.9,253,240.6,211.9,211.4,,,,
460,148.3,138.8,147.6,139.3,135.8,260.5,251.8,239.5,210.9,210.5,,,,
461,147.9,138.3,147.1,139,135.7,259.1,250.6,238.4,209.9,209.5,,,,
462,147.3,137.8,146.5,138.8,135.7,257.8,249.4,237.3,209,208.5,,,,
463,146.9,137.3,146.1,138.6,135.7,256.5,248.2,236.1,208,207.6,,,,
464,146.3,136.8,145.5,138.4,135.6,255.1,247,235,207.1,206.5,,,,
465,145.9,136.4,145,138.1,135.6,253.9,245.8,234,206.1,205.6,,,,
466,145.4,135.8,144.5,137.9,135.5,252.5,244.7,232.9,205.1,204.5,,,,
467,144.9,135.3,144,137.8,135.5,251.2,243.5,231.9,204.2,203.6,,,,
468,144.4,134.9,143.4,137.5,135.5,249.9,242.4,230.8,203.2,202.7,,,,
469,143.9,134.4,143,137.3,135.4,248.6,241.3,229.8,202.2,201.7,,,,
470,143.4,133.9,142.4,137.1,135.4,247.3,240.2,228.7,201.3,200.8,,,,
471,143,133.4,142,136.9,135.3,246.1,239,227.7,200.4,199.8,,,,
472,142.5,133,141.4,136.7,135.3,244.8,237.9,226.6,199.5,198.9,,,,
473,142,132.5,140.9,136.5,135.3,243.6,236.8,225.7,198.6,198,,,,
474,141.5,132,140.4,136.3,135.2,242.4,235.8,224.7,197.7,197.1,,,,
475,141,131.6,139.9,136.2,135.2,241.1,234.7,223.7,196.9,196.1,,,,
476,140.6,131.1,139.4,136,135.2,240,233.7,222.7,195.9,195.3,,,,
477,140,130.6,138.9,135.8,135.1,238.8,232.6,221.7,195.1,194.4,,,,
478,139.6,130.1,138.4,135.6,135,237.7,231.5,220.8,194.3,193.6,,,,
479,139.1,129.7,137.8,135.4,135,236.6,230.5,219.8,193.4,192.6,,,,
480,138.6,129.2,137.4,135.2,135,235.4,229.5,218.8,192.6,191.8,,,,
481,138.1,128.7,136.9,135,135,234.2,228.5,217.8,191.8,190.9,,,,
482,137.7,128.3,136.4,134.8,134.9,233.1,227.4,216.8,190.9,190.1,,,,
483,137.3,127.9,135.9,134.6,134.9,231.9,226.5,215.9,190.1,189.3,,,,
484,136.8,127.4,135.4,134.4,134.8,230.8,225.5,215,189.3,188.4,,,,
485,136.3,127,135,134.2,134.8,229.6,224.5,214,188.4,187.6,,,,
486,135.9,126.6,134.6,134,134.7,228.5,223.5,213.1,187.6,186.8,,,,
487,135.4,126.2,134,133.9,134.7,227.4,222.4,212.2,186.8,185.9,,,,
488,135,125.7,133.6,133.6,134.6,226.3,221.5,211.2,186.1,185.1,,,,
489,134.6,125.2,133.1,133.4,134.6,225.2,220.6,210.3,185.2,184.4,,,,
490,134.1,124.9,132.7,133.3,134.6,224.2,219.6,209.4,184.4,183.5,,,,
491,133.6,124.4,132.2,133,134.5,223,218.6,208.5,183.7,182.8,,,,
492,133.2,124,131.8,132.8,134.4,222,217.7,207.6,182.9,181.9,,,,
493,132.7,123.5,131.3,132.7,134.4,221,216.8,206.7,182.1,181.1,,,,
494,132.3,123.1,130.9,132.4,134.3,219.9,215.8,205.8,181.3,180.4,,,,
495,131.9,122.7,130.4,132.2,134.3,218.9,214.9,205,180.6,179.6,,,,
496,131.4,122.3,130,132,134.2,217.8,213.9,204,179.8,178.8,,,,
497,131,121.9,129.6,131.8,134.2,216.8,213,203.2,179.4,178,,,,
498,130.5,121.4,129.1,131.6,134.2,215.8,212.2,202.3,178.4,177.3,,,,
499,130.1,121.1,128.7,131.3,134.2,214.8,211.2,201.5,177.9,176.6,,,,
500,129.7,120.7,128.3,131.1,134.1,213.8,210.4,200.7,178.1,175.8,,,,
501,129.3,120.2,127.8,130.9,134.1,212.9,209.4,199.8,178.8,174.9,,,,
502,128.8,119.8,127.4,130.7,134.1,211.9,208.6,199,179.4,174.2,,,,
503,128.4,119.4,127,130.4,134,210.9,207.7,198.1,180,173.4,,,,
504,128,119,126.6,130.1,134,210,206.9,197.3,180.4,172.8,,,,
505,127.6,118.6,126.1,130,133.9,209,206,196.5,180.8,172,,,,
506,127.1,118.3,125.7,129.7,133.9,208.1,205,195.8,180.9,171.3,,,,
507,126.7,117.8,125.3,129.4,133.8,207.2,204.3,194.9,181.2,170.6,,,,
508,126.3,117.5,124.9,129.2,133.8,206.2,203.4,194.1,181.3,169.9,,,,
509,125.9,117.1,124.5,129,133.6,205.3,202.5,193.3,181.4,169.1,,,,
510,125.6,116.7,124.1,128.7,133.6,204.4,201.7,192.6,181.4,168.4,,,,
511,125.1,116.3,123.7,128.4,133.6,203.5,200.8,191.8,181.3,167.7,,,,
512,124.7,115.9,123.2,128.1,133.5,202.5,200.1,191.1,181.3,166.9,,,,
513,124.3,115.5,122.9,127.9,133.4,201.7,199.2,190.2,181.1,166.3,,,,
514,123.8,115.2,122.4,127.6,133.4,200.8,198.4,189.4,181,165.5,,,,
515,123.5,114.8,122.1,127.3,133.3,199.8,197.6,188.7,180.9,164.9,,,,
516,123.1,114.4,121.7,127,133.3,199,196.8,187.9,180.6,164.2,,,,
517,122.7,114.1,121.3,126.8,133.3,198.1,196,187.2,180.4,163.4,,,,
518,122.2,113.7,120.9,126.5,133.1,197.2,195.3,186.5,180.2,162.8,,,,
519,121.9,113.3,120.5,126.2,133,196.3,194.4,185.8,179.9,162.1,,,,
520,121.4,113,120.1,125.9,133,195.4,193.7,185,179.8,161.4,,,,
521,121.1,112.6,119.7,125.7,133,194.6,192.9,184.3,179.4,160.8,,,,
522,120.7,112.2,119.4,125.4,132.8,193.8,192.1,183.4,179.2,160.2,,,,
523,120.3,111.9,119.1,125.1,132.8,192.9,191.3,182.8,178.9,159.5,,,,
524,119.9,111.5,118.6,124.8,132.7,192.1,190.6,182.1,178.6,158.9,,,,
525,119.6,111.2,118.3,124.4,132.6,191.2,189.8,181.3,178.4,158.1,,,,
526,119.2,110.8,117.9,124.1,132.6,190.4,189.1,180.6,178,157.6,,,,
527,118.8,110.5,117.5,123.8,132.5,189.6,188.3,179.9,177.7,156.9,,,,
528,118.4,110.1,117.2,123.4,132.4,188.8,187.6,179.2,177.4,156.4,,,,
529,118.1,109.8,116.9,123.1,132.3,187.9,186.9,178.5,177.1,155.7,,,,
530,117.7,109.4,116.4,122.7,132.2,187.2,186.2,177.8,176.8,155.1,,,,
531,117.3,109.2,116.1,122.4,132.1,186.4,185.4,177.1,176.4,154.4,,,,
532,117,108.8,115.8,121.9,132,185.6,184.8,176.4,176.1,153.8,,,,
533,116.6,108.4,115.6,121.5,131.9,184.8,184,175.8,175.7,153.2,,,,
534,116.2,108.1,115.4,121.1,131.9,184.1,183.3,175.1,175.4,152.6,,,,
535,115.9,107.8,115,120.7,131.7,183.3,182.6,174.5,175,152,,,,
536,115.5,107.4,114.8,120.3,131.6,182.5,181.9,173.8,174.7,151.4,,,,
537,115.2,107.1,114.2,119.9,131.6,181.8,181.2,173.1,174.3,150.8,,,,
538,114.7,106.7,113.6,119.5,131.4,181,180.5,172.5,173.9,150.2,,,,
539,114.4,106.4,113.2,119.1,131.3,180.2,179.8,171.9,173.6,149.6,,,,
540,114,106.1,112.8,118.7,131.2,179.4,179.1,171.3,173.2,149,,,,
541,113.6,105.7,112.5,118.3,131,178.8,178.4,170.6,172.8,148.4,,,,
542,113.2,105.4,112.1,117.8,130.9,178,177.8,169.9,172.4,147.8,,,,
543,112.9,105.1,111.8,117.3,130.7,177.4,177.1,169.3,172,147.2,,,,
544,112.5,104.8,111.5,116.9,130.5,177,176.4,168.6,171.6,146.7,,,,
545,112.2,104.4,111,116.5,130.4,176.9,175.7,168,171.3,146,,,,
546,111.8,104.1,110.7,116.1,130.2,176.9,175,167.4,170.9,145.5,,,,
547,111.5,103.8,110.4,115.6,130.1,177.1,174.4,166.7,170.4,144.9,,,,
548,111.2,103.5,110.1,115.2,129.8,177.2,173.7,166.1,170,144.4,,,,
549,110.8,103.2,109.7,114.7,129.7,177.3,173.1,165.4,169.6,143.8,,,,
550,110.4,102.8,109.3,114.4,129.5,177.4,172.4,164.8,169.1,143.2,,,,
551,110.1,102.5,109,113.9,129.3,177.4,171.7,164.2,168.8,142.6,,,,
552,109.8,102.2,108.7,113.5,129.1,177.4,171.1,163.6,168.3,142.1,,,,
553,109.4,101.9,108.3,113,128.8,177.4,170.4,162.9,167.9,141.6,,,,
554,109.1,101.6,108,112.7,128.5,177.3,169.8,162.3,167.4,141,,,,
555,108.7,101.5,107.7,112.2,128.2,177.3,169.1,161.7,167,140.5,,,,
556,108.4,101.6,107.4,111.8,127.9,177.2,168.5,161.1,166.7,139.9,,,,
557,108.1,102.1,107,111.3,127.6,177,167.9,160.5,166.2,139.4,,,,
558,107.7,103,106.7,110.9,127.2,176.9,167.3,159.9,165.8,138.9,,,,
559,107.4,104.1,106.4,110.5,126.8,176.7,166.7,159.3,165.3,138.4,,,,
560,107.1,105,106.1,110.1,126.4,176.5,166,158.8,164.9,137.8,,,,
561,106.8,105.8,105.7,109.7,126,176.3,165.4,158.1,164.5,137.3,,,,
562,106.7,106.5,105.4,109.3,125.6,175.9,164.8,157.6,164,136.8,,,,
563,106.7,107,105.1,108.8,125.1,175.7,164.2,157,163.6,136.3,,,,
564,106.8,107.3,104.8,108.5,124.6,175.4,163.6,156.4,163.1,135.7,,,,
565,107,107.6,104.5,108.1,124.1,175.1,163.1,155.9,162.8,135.3,,,,
566,107.2,107.9,104.2,107.6,123.7,174.8,162.4,155.3,162.3,134.7,,,,
567,107.3,108.1,103.9,107.3,123.2,174.4,161.8,154.7,161.8,134.2,,,,
568,107.6,108.3,103.5,106.9,122.7,174.1,161.3,154.2,161.4,133.8,,,,
569,107.8,108.4,103.2,106.5,122.2,173.8,160.6,153.6,160.9,133.3,,,,
570,108,108.6,102.9,106.1,121.8,173.4,160.1,153.1,160.5,132.8,,,,
571,108.2,108.7,102.6,105.7,121.2,173.1,159.5,152.5,160,132.3,,,,
572,108.3,108.8,102.3,105.2,120.8,172.6,158.9,152,159.6,131.8,,,,
573,108.5,108.9,102.1,104.9,120.3,172.3,158.4,151.4,159.2,131.3,,,,
574,108.7,109,101.8,104.5,119.8,171.9,157.8,150.9,158.7,130.8,,,,
575,108.7,109,101.5,104.1,119.4,171.4,157.2,150.4,158.3,130.3,,,,
576,108.8,109.2,101.1,103.8,118.9,171.1,156.8,149.9,157.8,129.8,,,,
577,109,109.2,100.8,103.3,118.3,170.6,156.1,149.3,157.3,129.4,,,,
578,109,109.2,100.5,103,117.9,170.3,155.6,148.8,156.8,129,,,,
579,109,109.2,100.2,102.6,117.4,169.9,155,148.3,156.4,128.4,,,,
580,109.1,109.3,100,102.2,116.9,169.5,154.5,147.8,155.9,128,,,,
581,109.2,109.3,99.7,101.9,116.5,169,153.9,147.3,155.5,127.6,,,,
582,109.2,109.3,99.4,101.5,116,168.6,153.4,146.8,155,127.1,,,,
583,109.2,109.3,99.1,101.1,115.6,168.2,152.9,146.3,154.6,126.6,,,,
584,109.2,109.3,98.8,100.8,115.1,167.8,152.3,145.8,154.1,126.2,,,,
585,109.2,109.3,98.5,100.4,114.6,167.4,151.8,145.2,153.6,125.7,,,,
586,109.2,109.3,98.2,100,114.2,166.9,151.3,144.8,153.2,125.3,,,,
587,109.2,109.3,98,99.7,113.8,166.6,150.8,144.2,152.8,124.9,,,,
588,109.2,109.3,97.7,99.3,113.3,166.1,150.2,143.8,152.3,124.4,,,,
589,109.2,109.3,97.4,99,112.8,165.6,149.7,143.3,151.8,124,,,,
590,109.2,109.3,97.2,98.7,112.4,165.3,149.2,142.8,151.4,123.5,,,,
591,109.1,109.3,96.8,98.3,111.9,164.8,148.7,142.3,150.9,123.1,,,,
592,109.1,109.3,96.6,97.9,111.5,164.3,148.3,141.8,150.4,122.7,,,,
593,109,109.2,96.3,97.6,111.1,163.9,147.7,141.3,150,122.2,,,,
594,109,109.2,96,97.3,110.7,163.5,147.2,140.9,149.5,121.8,,,,
595,109,109.2,95.8,96.9,110.2,163,146.7,140.4,149.1,121.4,,,,
596,109,109.2,95.6,96.6,109.8,162.6,146.2,140,148.6,121,,,,
597,108.9,109.1,95.3,96.2,109.3,162.1,145.7,139.5,148.1,120.5,,,,
598,108.8,109,95,95.9,109,161.7,145.2,139,147.6,120,,,,
599,108.8,109,94.7,95.6,108.5,161.3,144.7,138.5,147.2,119.7,,,,
600,108.7,109,94.5,95.3,108.1,160.8,144.2,138.1,146.8,119.2,,,,
601,108.7,109,94.2,94.9,107.6,160.3,143.8,137.6,146.3,118.9,,,,
602,108.6,109,93.9,94.5,107.3,159.9,143.3,137.1,145.9,118.4,,,,
603,108.5,108.9,93.7,94.2,106.8,159.4,142.8,136.7,145.4,118,,,,
604,108.5,108.8,93.4,93.9,106.5,159,142.3,136.3,144.9,117.6,,,,
605,108.4,108.8,93.2,93.6,106.1,158.6,141.8,135.8,144.5,117.2,,,,
606,108.3,108.7,92.9,93.3,105.6,158.1,141.3,135.3,144.1,116.9,,,,
607,108.2,108.7,92.7,93,105.3,157.7,140.9,134.9,143.6,116.4,,,,
608,108.2,108.7,92.4,92.7,104.8,157.3,140.4,134.5,143.2,116,,,,
609,108.1,108.7,92.1,92.4,104.4,156.8,139.9,134,142.7,115.6,,,,
610,108,108.6,91.9,92.1,104.1,156.4,139.5,133.6,142.3,115.2,,,,
611,107.9,108.6,91.7,91.8,103.7,155.9,139.1,133.1,141.8,114.8,,,,
612,107.8,108.5,91.5,91.5,103.3,155.5,138.6,132.7,141.4,114.4,,,,
