Repository: hackberie/kinoco

# kinoco
島根大学材料エネルギー学部用

File: kinoco/source/data/250603/group2/data_tm2.csv
sample,w_Bi,w_In,w_Sn,x_Bi,x_In,x_Sn,T_m_excel,T_m_script
sample_1,4.232,0.77,0.0,0.7512269166791222,0.24877308332087777,0.0,182.8,183.2
sample_2,3.223,1.776,0.0,0.49926902286998776,0.5007309771300122,0.0,103.0,109.3
sample_3,1.885,3.105,0.0,0.25012255601578426,0.7498774439842157,0.0,80.2,80.0
sample_4,4.209,0.0,0.803,0.7485832774761648,0.0,0.25141672252383523,218.3,135.4
sample_5,3.177,0.0,1.8033,0.5001910064946505,0.0,0.49980899350534946,137.6,135.3
sample_6,1.8618,0.0,3.1302,0.2525405647813862,0.0,0.7474594352186138,177.4,177.3
sample_7,0.0,3.7044,1.2834,0.0,0.7490075783366216,0.25099242166337843,136.0,131.8
sample_8,0.0,2.4491,2.5454,0.0,0.4986876682333986,0.5013123317666013,121.3,118.9
sample_9,0.0,1.215,3.788,0.0,0.24903300979550405,0.7509669902044959,195.9,181.0
sample_10,2.359,1.281,1.323,0.3360615965591103,0.3321446469471474,0.33179375649374243,97.9,97.6

File: kinoco/source/data/250624/group1/25040902_2回目.CSV (part 1 of 5)
"ƒtƒ@ƒCƒ‹–¼","25061601.CSV","V 1.11"
"ƒ^ƒCƒgƒ‹ƒRƒ�ƒ“ƒg","250616"
"ƒgƒŠƒKŽž��","25-06-24 15:04:10"
"CH","Mode","Range","Comment","Scaling","Ratio","Offset"
"CH-1","”M“d‘Î","2000�Ž","","OFF","-","-"
"CH-2","”M“d‘Î","2000�Ž","","OFF","-","-"
"CH-3","”M“d‘Î","2000�Ž","","OFF","-","-"
"CH-4","”M“d‘Î","2000�Ž","","OFF","-","-"
"CH-5","”M“d‘Î","2000�Ž","","OFF","-","-"
"CH-6","”M“d‘Î","2000�Ž","","OFF","-","-"
"CH-7","”M“d‘Î","2000�Ž","","OFF","-","-"
"CH-8","”M“d‘Î","2000�Ž","","OFF","-","-"
"CH-9","”M“d‘Î","2000�Ž","","OFF","-","-"
"CH-10","”M“d‘Î","2000�Ž","","OFF","-","-"
"P 1","�ÏŽZ","1000000000c","","OFF","-","-"
"P 2","�ÏŽZ","1000000000c","","OFF","-","-"
"P 3","�ÏŽZ","1000000000c","","OFF","-","-"
"P 4","�ÏŽZ","1000000000c","","OFF","-","-"
"Time","CH-1[�Ž]","CH-2[�Ž]","CH-3[�Ž]","CH-4[�Ž]","CH-5[�Ž]","CH-6[�Ž]","CH-7[�Ž]","CH-8[�Ž]","CH-9[�Ž]","CH-10[�Ž]","P-1[c]","P-2[c]","P-3[c]","P-4[c]","Event",
 0.000000000E+00, 2.35900E+02, 2.25400E+02, 2.33200E+02, 2.84100E+02, 2.70400E+02, 3.27670E+03, 3.27670E+03, 3.27670E+03, 3.27670E+03, 3.27670E+03, 0.000000000E+00, 0.000000000E+00, 0.000000000E+00, 0.000000000E+00,0,
 1.000000000E+00, 2.39000E+02, 2.28500E+02, 2.37400E+02, 2.84700E+02, 2.71100E+02, 3.27670E+03, 3.27670E+03, 3.27670E+03, 3.27670E+03, 3.27670E+03, 0.000000000E+00, 0.000000000E+00, 0.000000000E+00, 0.000000000E+00,0,
 2.000000000E+00, 2.41800E+02, 2.31300E+02, 2.41200E+02, 2.85300E+02, 2.71800E+02, 3.27670E+03, 3.27670E+03, 3.27670E+03, 3.27670E+03, 3.27670E+03, 0.000000000E+00, 0.000000000E+00, 0.000000000E+00, 0.000000000E+00,0,
 3.000000000E+00, 2.44300E+02, 2.33900E+02, 2.44600E+02, 2.85800E+02, 2.72400E+02, 3.27670E+03, 3.27670E+03, 3.27670E+03, 3.27670E+03, 3.27670E+03, 0.000000000E+00, 0.000000000E+00, 0.000000000E+00, 0.000000000E+00,0,
 4.000000000E+00, 2.46600E+02, 2.36300E+02, 2.47600E+02, 2.86400E+02, 2.73100E+02, 3.27670E+03, 3.27670E+03, 3.27670E+03, 3.27670E+03, 3.27670E+03, 0.000000000E+00, 0.000000000E+00, 0.000000000E+00, 0.000000000E+00,0,
 5.000000000E+00, 2.48800E+02, 2.38500E+02, 2.50200E+02, 2.86900E+02, 2.73800E+02, 3.27670E+03, 3.27670E+03, 3.27670E+03, 3.27670E+03, 3.27670E+03, 0.000000000E+00, 0.000000000E+00, 0.000000000E+00, 0.000000000E+00,0,
 6.000000000E+00, 2.50800E+02, 2.40600E+02, 2.52800E+02, 2.87500E+02, 2.74400E+02, 3.27670E+03, 3.27670E+03, 3.27670E+03, 3.27670E+03, 3.27670E+03, 0.000000000E+00, 0.000000000E+00, 0.000000000E+00, 0.000000000E+00,0,
 7.000000000E+00, 2.52700E+02, 2.42600E+02, 2.55000E+02, 2.88100E+02, 2.75100E+02, 3.27670E+03, 3.27670E+03, 3.27670E+03, 3.27670E+03, 3.27670E+03, 0.000000000E+00, 0.000000000E+00, 0.000000000E+00, 0.000000000E+00,0,
 8.000000000E+00, 2.54300E+02, 2.44400E+02, 2.56900E+02, 2.88700E+02, 2.75600E+02, 3.27670E+03, 3.27670E+03, 3.27670E+03, 3.27670E+03, 3.27670E+03, 0.000000000E+00, 0.000000000E+00, 0.000000000E+00, 0.000000000E+00,0,
 9.000000000E+00, 2.55900E+02, 2.46100E+02, 2.58700E+02, 2.89200E+02, 2.76200E+02, 3.27670E+03, 3.27670E+03, 3.27670E+03, 3.27670E+03, 3.27670E+03, 0.000000000E+00, 0.000000000E+00, 0.000000000E+00, 0.000000000E+00,0,
 1.000000000E+01, 2.57500E+02, 2.47700E+02, 2.60500E+02, 2.89700E+02, 2.76800E+02, 3.27670E+03, 3.27670E+03, 3.27670E+03, 3.27670E+03, 3.27670E+03, 0.000000000E+00, 0.000000000E+00, 0.000000000E+00, 0.000000000E+00,0,
 1.100000000E+01, 2.58800E+02, 2.49100E+02, 2.62000E+02, 2.90200E+02, 2.77300E+02, 3.27670E+03, 3.27670E+03, 3.27670E+03, 3.27670E+03, 3.27670E+03, 0.000000000E+00, 0.000000000E+00, 0.000000000E+00, 0.000000000E+00,0,
 1.200000000E+01, 2.60200E+02, 2.50500E+02, 2.63500E+02, 2.90800E+02, 2.78000E+02, 3.27670E+03, 3.27670E+03, 3.27670E+03, 3.27670E+03, 3.27670E+03, 0.000000000E+00, 0.000000000E+00, 0.000000000E+00, 0.000000000E+00,0,
 1.300000000E+01, 2.61400E+02, 2.51800E+02, 2.64800E+02, 2.91300E+02, 2.78500E+02, 3.27670E+03, 3.27670E+03, 3.27670E+03, 3.27670E+03, 3.27670E+03, 0.000000000E+00, 0.000000000E+00, 0.000000000E+00, 0.000000000E+00,0,
 1.400000000E+01, 2.62600E+02, 2.53000E+02, 2.66100E+02, 2.91900E+02, 2.79000E+02, 3.27670E+03, 3.27670E+03, 3.27670E+03, 3.27670E+03, 3.27670E+03, 0.000000000E+00, 0.000000000E+00, 0.000000000E+00, 0.000000000E+00,0,
 1.500000000E+01, 2.63700E+02, 2.54200E+02, 2.67300E+02, 2.92400E+02, 2.79600E+02, 3.27670E+03, 3.27670E+03, 3.27670E+03, 3.27670E+03, 3.27670E+03, 0.000000000E+00, 0.000000000E+00, 0.000000000E+00, 0.000000000E+00,0,
 1.600000000E+01, 2.64900E+02, 2.55300E+02, 2.68400E+02, 2.92900E+02, 2.80100E+02, 3.27670E+03, 3.27670E+03, 3.27670E+03, 3.27670E+03, 3.27670E+03, 0.000000000E+00, 0.000000000E+00, 0.000000000E+00, 0.000000000E+00,0,
 1.700000000E+01, 2.65900E+02, 2.56400E+02, 2.69500E+02, 2.93400E+02, 2.80700E+02, 3.27670E+03, 3.27670E+03, 3.27670E+03, 3.27670E+03, 3.27670E+03, 0.000000000E+00, 0.000000000E+00, 0.000000000E+00, 0.000000000E+00,0,
 1.800000000E+01, 2.67000E+02, 2.57400E+02, 2.70500E+02, 2.94000E+02, 2.81300E+02, 3.27670E+03, 3.27670E+03, 3.27670E+03, 3.27670E+03, 3.27670E+03, 0.000000000E+00, 0.000000000E+00, 0.000000000E+00, 0.000000000E+00,0,
 1.900000000E+01, 2.68000E+02, 2.58400E+02, 2.71500E+02, 2.94500E+02, 2.81800E+02, 3.27670E+03, 3.27670E+03, 3.27670E+03, 3.27670E+03, 3.27670E+03, 0.000000000E+00, 0.000000000E+00, 0.000000000E+00, 0.000000000E+00,0,
 2.000000000E+01, 2.68900E+02, 2.59300E+02, 2.72500E+02, 2.95100E+02, 2.82300E+02, 3.27670E+03, 3.27670E+03, 3.27670E+03, 3.27670E+03, 3.27670E+03, 0.000000000E+00, 0.000000000E+00, 0.000000000E+00, 0.000000000E+00,0,
 2.100000000E+01, 2.69800E+02, 2.60200E+02, 2.73400E+02, 2.95600E+02, 2.82900E+02, 3.27670E+03, 3.27670E+03, 3.27670E+03, 3.27670E+03, 3.27670E+03, 0.000000000E+00, 0.000000000E+00, 0.000000000E+00, 0.000000000E+00,0,
 2.200000000E+01, 2.70700E+02, 2.61100E+02, 2.74200E+02, 2.96100E+02, 2.83400E+02, 3.27670E+03, 3.27670E+03, 3.27670E+03, 3.27670E+03, 3.27670E+03, 0.000000000E+00, 0.000000000E+00, 0.000000000E+00, 0.000000000E+00,0,
 2.300000000E+01, 2.71600E+02, 2.62000E+02, 2.75100E+02, 2.96700E+02, 2.84000E+02, 3.27670E+03, 3.27670E+03, 3.27670E+03, 3.27670E+03, 3.27670E+03, 0.000000000E+00, 0.000000000E+00, 0.000000000E+00, 0.000000000E+00,0,
 2.400000000E+01, 2.72500E+02, 2.62800E+02, 2.75900E+02, 2.97300E+02, 2.84500E+02, 3.27670E+03, 3.27670E+03, 3.27670E+03, 3.27670E+03, 3.27670E+03, 0.000000000E+00, 0.000000000E+00, 0.000000000E+00, 0.000000000E+00,0,
 2.500000000E+01, 2.73400E+02, 2.63600E+02, 2.76700E+02, 2.97900E+02, 2.85100E+02, 3.27670E+03, 3.27670E+03, 3.27670E+03, 3.27670E+03, 3.27670E+03, 0.000000000E+00, 0.000000000E+00, 0.000000000E+00, 0.000000000E+00,0,
 2.600000000E+01, 2.74200E+02, 2.64400E+02, 2.77500E+02, 2.98400E+02, 2.85600E+02, 3.27670E+03, 3.27670E+03, 3.27670E+03, 3.27670E+03, 3.27670E+03, 0.000000000E+00, 0.000000000E+00, 0.000000000E+00, 0.000000000E+00,0,
 2.700000000E+01, 2.75100E+02, 2.65300E+02, 2.78200E+02, 2.99000E+02, 2.86200E+02, 3.27670E+03, 3.27670E+03, 3.27670E+03, 3.27670E+03, 3.27670E+03, 0.000000000E+00, 0.000000000E+00, 0.000000000E+00, 0.000000000E+00,0,
 2.800000000E+01, 2.75900E+02, 2.66100E+02, 2.78900E+02, 2.99500E+02, 2.86800E+02, 3.27670E+03, 3.27670E+03, 3.27670E+03, 3.27670E+03, 3.27670E+03, 0.000000000E+00, 0.000000000E+00, 0.000000000E+00, 0.000000000E+00,0,
 2.900000000E+01, 2.76800E+02, 2.66900E+02, 2.79700E+02, 3.00200E+02, 2.87300E+02, 3.27670E+03, 3.27670E+03, 3.27670E+03, 3.27670E+03, 3.27670E+03, 0.000000000E+00, 0.000000000E+00, 0.000000000E+00, 0.000000000E+00,0,
 3.000000000E+01, 2.77600E+02, 2.67600E+02, 2.80400E+02, 3.00800E+02, 2.87900E+02, 3.27670E+03, 3.27670E+03, 3.27670E+03, 3.27670E+03, 3.27670E+03, 0.000000000E+00, 0.000000000E+00, 0.000000000E+00, 0.000000000E+00,0,
 3.100000000E+01, 2.78400E+02, 2.68400E+02, 2.81200E+02, 3.01400E+02, 2.88500E+02, 3.27670E+03, 3.27670E+03, 3.27670E+03, 3.27670E+03, 3.27670E+03, 0.000000000E+00, 0.000000000E+00, 0.000000000E+00, 0.000000000E+00,0,
 3.200000000E+01, 2.79200E+02, 2.69100E+02, 2.81800E+02, 3.02000E+02, 2.89100E+02, 3.27670E+03, 3.27670E+03, 3.27670E+03, 3.27670E+03, 3.27670E+03, 0.000000000E+00, 0.000000000E+00, 0.000000000E+00, 0.000000000E+00,0,
 3.300000000E+01, 2.80000E+02, 2.69800E+02, 2.82600E+02, 3.02500E+02, 2.89700E+02, 3.27670E+03, 3.27670E+03, 3.27670E+03, 3.27670E+03, 3.27670E+03, 0.000000000E+00, 0.000000000E+00, 0.000000000E+00, 0.000000000E+00,0,
 3.400000000E+01, 2.80800E+02, 2.70500E+02, 2.83200E+02, 3.03200E+02, 2.90200E+02, 3.27670E+03, 3.27670E+03, 3.27670E+03, 3.27670E+03, 3.27670E+03, 0.000000000E+00, 0.000000000E+00, 0.000000000E+00, 0.000000000E+00,0,
 3.500000000E+01, 2.81600E+02, 2.71200E+02, 2.83900E+02, 3.03800E+02, 2.90800E+02, 3.27670E+03, 3.27670E+03, 3.27670E+03, 3.27670E+03, 3.27670E+03, 0.000000000E+00, 0.000000000E+00, 0.000000000E+00, 0.000000000E+00,0,
 3.600000000E+01, 2.82400E+02, 2.71900E+02, 2.84700E+02, 3.04400E+02, 2.91400E+02, 3.27670E+03, 3.27670E+03, 3.27670E+03, 3.27670E+03, 3.27670E+03, 0.000000000E+00, 0.000000000E+00, 0.000000000E+00, 0.000000000E+00,0,
 3.700000000E+01, 2.83200E+02, 2.72600E+02, 2.85300E+02, 3.05000E+02, 2.92000E+02, 3.27670E+03, 3.27670E+03, 3.27670E+03, 3.27670E+03, 3.27670E+03, 0.000000000E+00, 0.000000000E+00, 0.000000000E+00, 0.000000000E+00,0,
 3.800000000E+01, 2.83900E+02, 2.73400E+02, 2.86000E+02, 3.05700E+02, 2.92600E+02, 3.27670E+03, 3.27670E+03, 3.27670E+03, 3.27670E+03, 3.27670E+03, 0.000000000E+00, 0.000000000E+00, 0.000000000E+00, 0.000000000E+00,0,
 3.900000000E+01, 2.84700E+02, 2.74000E+02, 2.86700E+02, 3.06300E+02, 2.93200E+02, 3.27670E+03, 3.27670E+03, 3.27670E+03, 3.27670E+03, 3.27670E+03, 0.000000000E+00, 0.000000000E+00, 0.000000000E+00, 0.000000000E+00,0,
 4.000000000E+01, 2.85500E+02, 2.74800E+02, 2.87400E+02, 3.06900E+02, 2.93800E+02, 3.27670E+03, 3.27670E+03, 3.27670E+03, 3.27670E+03, 3.27670E+03, 0.000000000E+00, 0.000000000E+00, 0.000000000E+00, 0.000000000E+00,0,
 4.100000000E+01, 2.86300E+02, 2.75400E+02, 2.88100E+02, 3.07500E+02, 2.94400E+02, 3.27670E+03, 3.27670E+03, 3.27670E+03, 3.27670E+03, 3.27670E+03, 0.000000000E+00, 0.000000000E+00, 0.000000000E+00, 0.000000000E+00,0,
 4.200000000E+01, 2.87100E+02, 2.76100E+02, 2.88800E+02, 3.08200E+02, 2.94900E+02, 3.27670E+03, 3.27670E+03, 3.27670E+03, 3.27670E+03, 3.27670E+03, 0.000000000E+00, 0.000000000E+00, 0.000000000E+00, 0.000000000E+00,0,
 4.300000000E+01, 2.87800E+02, 2.76800E+02, 2.89500E+02, 3.08800E+02, 2.95500E+02, 3.27670E+03, 3.27670E+03, 3.27670E+03, 3.27670E+03, 3.27670E+03, 0.000000000E+00, 0.000000000E+00, 0.000000000E+00, 0.000000000E+00,0,
 4.400000000E+01, 2.88600E+02, 2.77400E+02, 2.90100E+02, 3.09500E+02, 2.96000E+02, 3.27670E+03, 3.27670E+03, 3.27670E+03, 3.27670E+03, 3.27670E+03, 0.000000000E+00, 0.000000000E+00, 0.000000000E+00, 0.000000000E+00,0,
 4.500000000E+01, 2.89400E+02, 2.78100E+02, 2.90800E+02, 3.10100E+02, 2.96700E+02, 3.27670E+03, 3.27670E+03, 3.27670E+03, 3.27670E+03, 3.27670E+03, 0.000000000E+00, 0.000000000E+00, 0.000000000E+00, 0.000000000E+00,0,
 4.600000000E+01, 2.90100E+02, 2.78800E+02, 2.91500E+02, 3.10700E+02, 2.97300E+02, 3.27670E+03, 3.27670E+03, 3.27670E+03, 3.27670E+03, 3.27670E+03, 0.000000000E+00, 0.000000000E+00, 0.000000000E+00, 0.000000000E+00,0,
 4.700000000E+01, 2.90900E+02, 2.79400E+02, 2.92100E+02, 3.11400E+02, 2.97800E+02, 3.27670E+03, 3.27670E+03, 3.27670E+03, 3.27670E+03, 3.27670E+03, 0.000000000E+00, 0.000000000E+00, 0.000000000E+00, 0.000000000E+00,0,
 4.800000000E+01, 2.91600E+02, 2.80000E+02, 2.92800E+02, 3.12000E+02, 2.98400E+02, 3.27670E+03, 3.27670E+03, 3.27670E+03, 3.27670E+03, 3.27670E+03, 0.000000000E+00, 0.000000000E+00, 0.000000000E+00, 0.000000000E+00,0,
 4.900000000E+01, 2.92300E+02, 2.80700E+02, 2.93400E+02, 3.12600E+02, 2.99000E+02, 3.27670E+03, 3.27670E+03, 3.27670E+03, 3.27670E+03, 3.27670E+03, 0.000000000E+00, 0.000000000E+00, 0.000000000E+00, 0.000000000E+00,0,
 5.000000000E+01, 2.93000E+02, 2.81400E+02, 2.94100E+02, 3.13200E+02, 2.99500E+02, 3.27670E+03, 3.27670E+03, 3.27670E+03, 3.27670E+03, 3.27670E+03, 0.000000000E+00, 0.000000000E+00, 0.000000000E+00, 0.000000000E+00,0,
 5.100000000E+01, 2.93800E+02, 2.82000E+02, 2.94700E+02, 3.13900E+02, 3.00100E+02, 3.27670E+03, 3.27670E+03, 3.27670E+03, 3.27670E+03, 3.27670E+03, 0.000000000E+00, 0.000000000E+00, 0.000000000E+00, 0.000000000E+00,0,
 5.200000000E+01, 2.94400E+02, 2.82600E+02, 2.95300E+02, 3.14500E+02, 3.00700E+02, 3.27670E+03, 3.27670E+03, 3.27670E+03, 3.27670E+03, 3.27670E+03, 0.000000000E+00, 0.000000000E+00, 0.000000000E+00, 0.000000000E+00,0,
 5.300000000E+01, 2.95200E+02, 2.83200E+02, 2.95900E+02, 3.15100E+02, 3.01100E+02, 3.27670E+03, 3.27670E+03, 3.27670E+03, 3.27670E+03, 3.27670E+03, 0.000000000E+00, 0.000000000E+00, 0.000000000E+00, 0.000000000E+00,0,
 5.400000000E+01, 2.95800E+02, 2.83800E+02, 2.96500E+02, 3.15700E+02, 3.01700E+02, 3.27670E+03, 3.27670E+03, 3.27670E+03, 3.27670E+03, 3.27670E+03, 0.000000000E+00, 0.000000000E+00, 0.000000000E+00, 0.000000000E+00,0,
 5.500000000E+01, 2.96500E+02, 2.84400E+02, 2.97100E+02, 3.16200E+02, 3.02300E+02, 3.27670E+03, 3.27670E+03, 3.27670E+03, 3.27670E+03, 3.27670E+03, 0.000000000E+00, 0.000000000E+00, 0.000000000E+00, 0.000000000E+00,0,
 5.600000000E+01, 2.97200E+02, 2.85000E+02, 2.97700E+02, 3.16800E+02, 3.02800E+02, 3.27670E+03, 3.27670E+03, 3.27670E+03, 3.27670E+03, 3.27670E+03, 0.000000000E+00, 0.000000000E+00, 0.000000000E+00, 0.000000000E+00,0,
 5.700000000E+01, 2.97900E+02, 2.85600E+02, 2.98400E+02, 3.17400E+02, 3.03300E+02, 3.27670E+03, 3.27670E+03, 3.27670E+03, 3.27670E+03, 3.27670E+03, 0.000000000E+00, 0.000000000E+00, 0.000000000E+00, 0.000000000E+00,0,
 5.800000000E+01, 2.98500E+02, 2.86200E+02, 2.98900E+02, 3.18000E+02, 3.03900E+02, 3.27670E+03, 3.27670E+03, 3.27670E+03, 3.27670E+03, 3.27670E+03, 0.000000000E+00, 0.000000000E+00, 0.000000000E+00, 0.000000000E+00,0,
 5.900000000E+01, 2.99100E+02, 2.86700E+02, 2.99400E+02, 3.18500E+02, 3.04300E+02, 3.27670E+03, 3.27670E+03, 3.27670E+03, 3.27670E+03, 3.27670E+03, 0.000000000E+00, 0.000000000E+00, 0.000000000E+00, 0.000000000E+00,0,
 6.000000000E+01, 2.99700E+02, 2.87300E+02, 3.00000E+02, 3.19100E+02, 3.04800E+02, 3.27670E+03, 3.27670E+03, 3.27670E+03, 3.27670E+03, 3.27670E+03, 0.000000000E+00, 0.000000000E+00, 0.000000000E+00, 0.000000000E+00,0,
 6.100000000E+01, 3.00400E+02, 2.87900E+02, 3.00600E+02, 3.19600E+02, 3.05300E+02, 3.27670E+03, 3.27670E+03, 3.27670E+03, 3.27670E+03, 3.27670E+03, 0.000000000E+00, 0.000000000E+00, 0.000000000E+00, 0.000000000E+00,0,
 6.200000000E+01, 3.01000E+02, 2.88400E+02, 3.01100E+02, 3.20100E+02, 3.05700E+02, 3.27670E+03, 3.27670E+03, 3.27670E+03, 3.27670E+03, 3.27670E+03, 0.000000000E+00, 0.000000000E+00, 0.000000000E+00, 0.000000000E+00,0,
 6.300000000E+01, 3.01600E+02, 2.89000E+02, 3.01600E+02, 3.20700E+02, 3.06200E+02, 3.27670E+03, 3.27670E+03, 3.27670E+03, 3.27670E+03, 3.27670E+03, 0.000000000E+00, 0.000000000E+00, 0.000000000E+00, 0.000000000E+00,0,
 6.400000000E+01, 3.02200E+02, 2.89600E+02, 3.02200E+02, 3.21200E+02, 3.06700E+02, 3.27670E+03, 3.27670E+03, 3.27670E+03, 3.27670E+03, 3.27670E+03, 0.000000000E+00, 0.000000000E+00, 0.000000000E+00, 0.000000000E+00,0,
 6.500000000E+01, 3.02800E+02, 2.90100E+02, 3.02700E+02, 3.21700E+02, 3.07200E+02, 3.27670E+03, 3.27670E+03, 3.27670E+03, 3.27670E+03, 3.27670E+03, 0.000000000E+00, 0.000000000E+00, 0.000000000E+00, 0.000000000E+00,0,
 6.600000000E+01, 3.03300E+02, 2.90600E+02, 3.03200E+02, 3.22100E+02, 3.07600E+02, 3.27670E+03, 3.27670E+03, 3.27670E+03, 3.27670E+03, 3.27670E+03, 0.000000000E+00, 0.000000000E+00, 0.000000000E+00, 0.000000000E+00,0,
 6.700000000E+01, 3.03900E+02, 2.91100E+02, 3.03700E+02, 3.22600E+02, 3.08000E+02, 3.27670E+03, 3.27670E+03, 3.27670E+03, 3.27670E+03, 3.27670E+03, 0.000000000E+00, 0.000000000E+00, 0.000000000E+00, 0.000000000E+00,0,
 6.800000000E+01, 3.04400E+02, 2.91600E+02, 3.04200E+02, 3.23100E+02, 3.08400E+02, 3.27670E+03, 3.27670E+03, 3.27670E+03, 3.27670E+03, 3.27670E+03, 0.000000000E+00, 0.000000000E+00, 0.000000000E+00, 0.000000000E+00,0,
 6.900000000E+01, 3.05000E+02, 2.92100E+02, 3.04700E+02, 3.23500E+02, 3.08900E+02, 3.27670E+03, 3.27670E+03, 3.27670E+03, 3.27670E+03, 3.27670E+03, 0.000000000E+00, 0.000000000E+00, 0.000000000E+00, 0.000000000E+00,0,
 7.000000000E+01, 3.05500E+02, 2.92600E+02, 3.05200E+02, 3.24000E+02, 3.09300E+02, 3.27670E+03, 3.27670E+03, 3.27670E+03, 3.27670E+03, 3.27670E+03, 0.000000000E+00, 0.000000000E+00, 0.000000000E+00, 0.000000000E+00,0,
 7.100000000E+01, 3.06000E+02, 2.93000E+02, 3.05600E+02, 3.24400E+02, 3.09700E+02, 3.27670E+03, 3.27670E+03, 3.27670E+03, 3.27670E+03, 3.27670E+03, 0.000000000E+00, 0.000000000E+00, 0.000000000E+00, 0.000000000E+00,0,
 7.200000000E+01, 3.06400E+02, 2.93500E+02, 3.06000E+02, 3.24900E+02, 3.10100E+02, 3.27670E+03, 3.27670E+03, 3.27670E+03, 3.27670E+03, 3.27670E+03, 0.000000000E+00, 0.000000000E+00, 0.000000000E+00, 0.000000000E+00,0,
 7.300000000E+01, 3.06900E+02, 2.94000E+02, 3.06500E+02, 3.25300E+02, 3.10400E+02, 3.27670E+03, 3.27670E+03, 3.27670E+03, 3.27670E+03, 3.27670E+03, 0.000000000E+00, 0.000000000E+00, 0.000000000E+00, 0.000000000E+00,0,
 7.400000000E+01, 3.07400E+02, 2.94400E+02, 3.06900E+02, 3.25600E+02, 3.10800E+02, 3.27670E+03, 3.27670E+03, 3.27670E+03, 3.27670E+03, 3.27670E+03, 0.000000000E+00, 0.000000000E+00, 0.000000000E+00, 0.000000000E+00,0,
 7.500000000E+01, 3.07900E+02, 2.94900E+02, 3.07300E+02, 3.26100E+02, 3.11200E+02, 3.27670E+03, 3.27670E+03, 3.27670E+03, 3.27670E+03, 3.27670E+03, 0.000000000E+00, 0.000000000E+00, 0.000000000E+00, 0.000000000E+00,0,
 7.600000000E+01, 3.08400E+02, 2.95300E+02, 3.07800E+02, 3.26500E+02, 3.11600E+02, 3.27670E+03, 3.27670E+03, 3.27670E+03, 3.27670E+03, 3.27670E+03, 0.000000000E+00, 0.000000000E+00, 0.000000000E+00, 0.000000000E+00,0,
 7.700000000E+01, 3.08800E+02, 2.95700E+02, 3.08200E+02, 3.26800E+02, 3.11900E+02, 3.27670E+03, 3.27670E+03, 3.27670E+03, 3.27670E+03, 3.27670E+03, 0.000000000E+00, 0.000000000E+00, 0.000000000E+00, 0.000000000E+00,0,
 7.800000000E+01, 3.09300E+02, 2.96100E+02, 3.08600E+02, 3.27200E+02, 3.12200E+02, 3.27670E+03, 3.27670E+03, 3.27670E+03, 3.27670E+03, 3.27670E+03, 0.000000000E+00, 0.000000000E+00, 0.000000000E+00, 0.000000000E+00,0,
 7.900000000E+01, 3.09700E+02, 2.96500E+02, 3.09000E+02, 3.27500E+02, 3.12600E+02, 3.27670E+03, 3.27670E+03, 3.27670E+03, 3.27670E+03, 3.27670E+03, 0.000000000E+00, 0.000000000E+00, 0.000000000E+00, 0.000000000E+00,0,
 8.000000000E+01, 3.10100E+02, 2.97000E+02, 3.09500E+02, 3.27900E+02, 3.12900E+02, 3.27670E+03, 3.27670E+03, 3.27670E+03, 3.27670E+03, 3.27670E+03, 0.000000000E+00, 0.000000000E+00, 0.000000000E+00, 0.000000000E+00,0,
 8.100000000E+01, 3.10500E+02, 2.97400E+02, 3.09800E+02, 3.28300E+02, 3.13300E+02, 3.27670E+03, 3.27670E+03, 3.27670E+03, 3.27670E+03, 3.27670E+03, 0.000000000E+00, 0.000000000E+00, 0.000000000E+00, 0.000000000E+00,0,
 8.200000000E+01, 3.10900E+02, 2.97800E+02, 3.10200E+02, 3.28600E+02, 3.13600E+02, 3.27670E+03, 3.27670E+03, 3.27670E+03, 3.27670E+03, 3.27670E+03, 0.000000000E+00, 0.000000000E+00, 0.000000000E+00, 0.000000000E+00,0,
 8.300000000E+01, 3.11300E+02, 2.98200E+02, 3.10500E+02, 3.28900E+02, 3.13900E+02, 3.27670E+03, 3.27670E+03, 3.27670E+03, 3.27670E+03, 3.27670E+03, 0.000000000E+00, 0.000000000E+00, 0.000000000E+00, 0.000000000E+00,0,
 8.400000000E+01, 3.11700E+02, 2.98600E+02, 3.11000E+02, 3.29300E+02, 3.14300E+02, 3.27670E+03, 3.27670E+03, 3.27670E+03, 3.27670E+03, 3.27670E+03, 0.000000000E+00, 0.000000000E+00, 0.000000000E+00, 0.000000000E+00,0,
 8.500000000E+01, 3.12100E+02, 2.99000E+02, 3.11400E+02, 3.29600E+02, 3.14500E+02, 3.27670E+03, 3.27670E+03, 3.27670E+03, 3.27670E+03, 3.27670E+03, 0.000000000E+00, 0.000000000E+00, 0.000000000E+00, 0.000000000E+00,0,
 8.600000000E+01, 3.12500E+02, 2.99300E+02, 3.11700E+02, 3.29900E+02, 3.14800E+02, 3.27670E+03, 3.27670E+03, 3.27670E+03, 3.27670E+03, 3.27670E+03, 0.000000000E+00, 0.000000000E+00, 0.000000000E+00, 0.000000000E+00,0,
 8.700000000E+01, 3.12800E+02, 2.99700E+02, 3.12000E+02, 3.30200E+02, 3.15100E+02, 3.27670E+03, 3.27670E+03, 3.27670E+03, 3.27670E+03, 3.27670E+03, 0.000000000E+00, 0.000000000E+00, 0.000000000E+00, 0.000000000E+00,0,
 8.800000000E+01, 3.13200E+02, 3.00100E+02, 3.12400E+02, 3.30500E+02, 3.15400E+02, 3.27670E+03, 3.27670E+03, 3.27670E+03, 3.27670E+03, 3.27670E+03, 0.000000000E+00, 0.000000000E+00, 0.000000000E+00, 0.000000000E+00,0,
 8.900000000E+01, 3.13500E+02, 3.00500E+02, 3.12700E+02, 3.30800E+02, 3.15700E+02, 3.27670E+03, 3.27670E+03, 3.27670E+03, 3.27670E+03, 3.27670E+03, 0.000000000E+00, 0.000000000E+00, 0.000000000E+00, 0.000000000E+00,0,
 9.000000000E+01, 3.13900E+02, 3.00800E+02, 3.13100E+02, 3.31100E+02, 3.15900E+02, 3.27670E+03, 3.27670E+03, 3.27670E+03, 3.27670E+03, 3.27670E+03, 0.000000000E+00, 0.000000000E+00, 0.000000000E+00, 0.000000000E+00,0,
 9.100000000E+01, 3.14200E+02, 3.01200E+02, 3.13400E+02, 3.31300E+02, 3.16300E+02, 3.27670E+03, 3.27670E+03, 3.27670E+03, 3.27670E+03, 3.27670E+03, 0.000000000E+00, 0.000000000E+00, 0.000000000E+00, 0.000000000E+00,0,
 9.200000000E+01, 3.14500E+02, 3.01500E+02, 3.13800E+02, 3.31600E+02, 3.16500E+02, 3.27670E+03, 3.27670E+03, 3.27670E+03, 3.27670E+03, 3.27670E+03, 0.000000000E+00, 0.000000000E+00, 0.000000000E+00, 0.000000000E+00,0,
 9.300000000E+01, 3.14900E+02, 3.01900E+02, 3.14100E+02, 3.31900E+02, 3.16800E+02, 3.27670E+03, 3.27670E+03, 3.27670E+03, 3.27670E+03, 3.27670E+03, 0.000000000E+00, 0.000000000E+00, 0.000000000E+00, 0.000000000E+00,0,
 9.400000000E+01, 3.15200E+02, 3.02200E+02, 3.14400E+02, 3.32200E+02, 3.17000E+02, 3.27670E+03, 3.27670E+03, 3.27670E+03, 3.27670E+03, 3.27670E+03, 0.000000000E+00, 0.000000000E+00, 0.000000000E+00, 0.000000000E+00,0,
 9.500000000E+01, 3.15400E+02, 3.02500E+02, 3.14700E+02, 3.32400E+02, 3.17200E+02, 3.27670E+03, 3.27670E+03, 3.27670E+03, 3.27670E+03, 3.27670E+03, 0.000000000E+00, 0.000000000E+00, 0.000000000E+00, 0.000000000E+00,0,
 9.600000000E+01, 3.15700E+02, 3.02900E+02, 3.15000E+02, 3.32700E+02, 3.17500E+02, 3.27670E+03, 3.27670E+03, 3.27670E+03, 3.27670E+03, 3.27670E+03, 0.000000000E+00, 0.000000000E+00, 0.000000000E+00, 0.000000000E+00,0,
 9.700000000E+01, 3.16000E+02, 3.03200E+02, 3.15300E+02, 3.32900E+02, 3.17800E+02, 3.27670E+03, 3.27670E+03, 3.27670E+03, 3.27670E+03, 3.27670E+03, 0.000000000E+00, 0.000000000E+00, 0.000000000E+00, 0.000000000E+00,0,
 9.800000000E+01, 3.16300E+02, 3.03600E+02, 3.15600E+02, 3.33100E+02, 3.18000E+02, 3.27670E+03, 3.27670E+03, 3.27670E+03, 3.27670E+03, 3.27670E+03, 0.000000000E+00, 0.000000000E+00, 0.000000000E+00, 0.000000000E+00,0,
 9.900000000E+01, 3.16600E+02, 3.03900E+02, 3.15900E+02, 3.33400E+02, 3.18200E+02, 3.27670E+03, 3.27670E+03, 3.27670E+03, 3.27670E+03, 3.27670E+03, 0.000000000E+00, 0.000000000E+00, 0.000000000E+00, 0.000000000E+00,0,
 1.000000000E+02, 3.16800E+02, 3.04100E+02, 3.16200E+02, 3.33600E+02, 3.18400E+02, 3.27670E+03, 3.27670E+03, 3.27670E+03, 3.27670E+03, 3.27670E+03, 0.000000000E+00, 0.000000000E+00, 0.000000000E+00, 0.000000000E+00,0,
 1.010000000E+02, 3.17100E+02, 3.04500E+02, 3.16400E+02, 3.33700E+02, 3.18600E+02, 3.27670E+03, 3.27670E+03, 3.27670E+03, 3.27670E+03, 3.27670E+03, 0.000000000E+00, 0.000000000E+00, 0.000000000E+00, 0.000000000E+00,0,
 1.020000000E+02, 3.17400E+02, 3.04800E+02, 3.16700E+02, 3.34000E+02, 3.18900E+02, 3.27670E+03, 3.27670E+03, 3.27670E+03, 3.27670E+03, 3.27670E+03, 0.000000000E+00, 0.000000000E+00, 0.000000000E+00, 0.000000000E+00,0,
 1.030000000E+02, 3.17600E+02, 3.05100E+02, 3.17000E+02, 3.34200E+02, 3.19100E+02, 3.27670E+03, 3.27670E+03, 3.27670E+03, 3.27670E+03, 3.27670E+03, 0.000000000E+00, 0.000000000E+00, 0.000000000E+00, 0.000000000E+00,0,
 1.040000000E+02, 3.17900E+02, 3.05400E+02, 3.17200E+02, 3.34400E+02, 3.19200E+02, 3.27670E+03, 3.27670E+03, 3.27670E+03, 3.27670E+03, 3.27670E+03, 0.000000000E+00, 0.000000000E+00, 0.000000000E+00, 0.000000000E+00,0,
 1.050000000E+02, 3.18200E+02, 3.05600E+02, 3.17500E+02, 3.34600E+02, 3.19500E+02, 3.27670E+03, 3.27670E+03, 3.27670E+03, 3.27670E+03, 3.27670E+03, 0.000000000E+00, 0.000000000E+00, 0.000000000E+00, 0.000000000E+00,0,
 1.060000000E+02, 3.18400E+02, 3.05900E+02, 3.17800E+02, 3.34800E+02, 3.19600E+02, 3.27670E+03, 3.27670E+03, 3.27670E+03, 3.27670E+03, 3.27670E+03, 0.000000000E+00, 0.000000000E+00, 0.000000000E+00, 0.000000000E+00,0,
 1.070000000E+02, 3.18600E+02, 3.06100E+02, 3.18100E+02, 3.35000E+02, 3.19800E+02, 3.27670E+03, 3.27670E+03, 3.27670E+03, 3.27670E+03, 3.27670E+03, 0.000000000E+00, 0.000000000E+00, 0.000000000E+00, 0.000000000E+00,0,
 1.080000000E+02, 3.18800E+02, 3.06400E+02, 3.18400E+02, 3.35000E+02, 3.20000E+02, 3.27670E+03, 3.27670E+03, 3.27670E+03, 3.27670E+03, 3.27670E+03, 0.000000000E+00, 0.000000000E+00, 0.000000000E+00, 0.000000000E+00,0,
 1.090000000E+02, 3.19000E+02, 3.06600E+02, 3.18600E+02, 3.34900E+02, 3.20100E+02, 3.27670E+03, 3.27670E+03, 3.27670E+03, 3.27670E+03, 3.27670E+03, 0.000000000E+00, 0.000000000E+00, 0.000000000E+00, 0.000000000E+00,0,
 1.100000000E+02, 3.19200E+02, 3.06900E+02, 3.18900E+02, 3.34500E+02, 3.20000E+02, 3.27670E+03, 3.27670E+03, 3.27670E+03, 3.27670E+03, 3.27670E+03, 0.000000000E+00, 0.000000000E+00, 0.000000000E+00, 0.000000000E+00,0,
 1.110000000E+02, 3.19500E+02, 3.07200E+02, 3.19200E+02, 3.33900E+02, 3.19500E+02, 3.27670E+03, 3.27670E+03, 3.27670E+03, 3.27670E+03, 3.27670E+03, 0.000000000E+00, 0.000000000E+00, 0.000000000E+00, 0.000000000E+00,0,
 1.120000000E+02, 3.19700E+02, 3.07400E+02, 3.19500E+02, 3.33200E+02, 3.18800E+02, 3.27670E+03, 3.27670E+03, 3.27670E+03, 3.27670E+03, 3.27670E+03, 0.000000000E+00, 0.000000000E+00, 0.000000000E+00, 0.000000000E+00,0,
 1.130000000E+02, 3.19900E+02, 3.07700E+02, 3.19800E+02, 3.32300E+02, 3.17900E+02, 3.27670E+03, 3.27670E+03, 3.27670E+03, 3.27670E+03, 3.27670E+03, 0.000000000E+00, 0.000000000E+00, 0.000000000E+00, 0.000000000E+00,0,
 1.140000000E+02, 3.20100E+02, 3.07900E+02, 3.19900E+02, 3.31200E+02, 3.16800E+02, 3.27670E+03, 3.27670E+03, 3.27670E+03, 3.27670E+03, 3.27670E+03, 0.000000000E+00, 0.000000000E+00, 0.000000000E+00, 0.000000000E+00,0,
 1.150000000E+02, 3.20300E+02, 3.08200E+02, 3.19900E+02, 3.30000E+02, 3.15600E+02, 3.27670E+03, 3.27670E+03, 3.27670E+03, 3.27670E+03, 3.27670E+03, 0.000000000E+00, 0.000000000E+00, 0.000000000E+00, 0.000000000E+00,0,
 1.160000000E+02, 3.20500E+02, 3.08400E+02, 3.19600E+02, 3.28800E+02, 3.14200E+02, 3.27670E+03, 3.27670E+03, 3.27670E+03, 3.27670E+03, 3.27670E+03, 0.000000000E+00, 0.000000000E+00, 0.000000000E+00, 0.000000000E+00,0,
 1.170000000E+02, 3.20700E+02, 3.08300E+02, 3.19000E+02, 3.27500E+02, 3.12800E+02, 3.27670E+03, 3.27670E+03, 3.27670E+03, 3.27670E+03, 3.27670E+03, 0.000000000E+00, 0.000000000E+00, 0.000000000E+00, 0.000000000E+00,0,
 1.180000000E+02, 3.20800E+02, 3.08100E+02, 3.18200E+02, 3.26200E+02, 3.11200E+02, 3.27670E+03, 3.27670E+03, 3.27670E+03, 3.27670E+03, 3.27670E+03, 0.000000000E+00, 0.000000000E+00, 0.000000000E+00, 0.000000000E+00,0,
 1.190000000E+02, 3.21000E+02, 3.07700E+02, 3.17200E+02, 3.24800E+02, 3.09700E+02, 3.27670E+03, 3.27670E+03, 3.27670E+03, 3.27670E+03, 3.27670E+03, 0.000000000E+00, 0.000000000E+00, 0.000000000E+00, 0.000000000E+00,0,
 1.200000000E+02, 3.21300E+02, 3.07000E+02, 3.16000E+02, 3.23200E+02, 3.08100E+02, 3.27670E+03, 3.27670E+03, 3.27670E+03, 3.27670E+03, 3.27670E+03, 0.000000000E+00, 0.000000000E+00, 0.000000000E+00, 0.000000000E+00,0,
 1.210000000E+02, 3.21300E+02, 3.06300E+02, 3.14700E+02, 3.21700E+02, 3.06400E+02, 3.27670E+03, 3.27670E+03, 3.27670E+03, 3.27670E+03, 3.27670E+03, 0.000000000E+00, 0.000000000E+00, 0.000000000E+00, 0.000000000E+00,0,
 1.220000000E+02, 3.21000E+02, 3.05300E+02, 3.13300E+02, 3.20200E+02, 3.04700E+02, 3.27670E+03, 3.27670E+03, 3.27670E+03, 3.27670E+03, 3.27670E+03, 0.000000000E+00, 0.000000000E+00, 0.000000000E+00, 0.000000000E+00,0,
 1.230000000E+02, 3.20300E+02, 3.04200E+02, 3.11800E+02, 3.18600E+02, 3.02900E+02, 3.27670E+03, 3.27670E+03, 3.27670E+03, 3.27670E+03, 3.27670E+03, 0.000000000E+00, 0.000000000E+00, 0.000000000E+00, 0.000000000E+00,0,
 1.240000000E+02, 3.19300E+02, 3.02900E+02, 3.10200E+02, 3.17000E+02, 3.01100E+02, 3.27670E+03, 3.27670E+03, 3.27670E+03, 3.27670E+03, 3.27670E+03, 0.000000000E+00, 0.000000000E+00, 0.000000000E+00, 0.000000000E+00,0,
 1.250000000E+02, 3.18100E+02, 3.01600E+02, 3.08700E+02, 3.15300E+02, 2.99300E+02, 3.27670E+03, 3.27670E+03, 3.27670E+03, 3.27670E+03, 3.27670E+03, 0.000000000E+00, 0.000000000E+00, 0.000000000E+00, 0.000000000E+00,0,
 1.260000000E+02, 3.16700E+02, 3.00200E+02, 3.07200E+02, 3.13700E+02, 2.97500E+02, 3.27670E+03, 3.27670E+03, 3.27670E+03, 3.27670E+03, 3.27670E+03, 0.000000000E+00, 0.000000000E+00, 0.000000000E+00, 0.000000000E+00,0,
 1.270000000E+02, 3.15200E+02, 2.98800E+02, 3.05700E+02, 3.11900E+02, 2.95700E+02, 3.27670E+03, 3.27670E+03, 3.27670E+03, 3.27670E+03, 3.27670E+03, 0.000000000E+00, 0.000000000E+00, 0.000000000E+00, 0.000000000E+00,0,
 1.280000000E+02, 3.13700E+02, 2.97300E+02, 3.04100E+02, 3.10200E+02, 2.94000E+02, 3.27670E+03, 3.27670E+03, 3.27670E+03, 3.27670E+03, 3.27670E+03, 0.000000000E+00, 0.000000000E+00, 0.000000000E+00, 0.000000000E+00,0,
 1.290000000E+02, 3.12000E+02, 2.95800E+02, 3.02400E+02, 3.08400E+02, 2.92300E+02, 3.27670E+03, 3.27670E+03, 3.27670E+03, 3.27670E+03, 3.27670E+03, 0.000000000E+00, 0.000000000E+00, 0.000000000E+00, 0.000000000E+00,0,
 1.300000000E+02, 3.10400E+02, 2.94200E+02, 3.00600E+02, 3.06700E+02, 2.90500E+02, 3.27670E+03, 3.27670E+03, 3.27670E+03, 3.27670E+03, 3.27670E+03, 0.000000000E+00, 0.000000000E+00, 0.000000000E+00, 0.000000000E+00,0,
 1.310000000E+02, 3.08700E+02, 2.92700E+02, 2.98900E+02, 3.05000E+02, 2.88800E+02, 3.27670E+03, 3.27670E+03, 3.27670E+03, 3.27670E+03, 3.27670E+03, 0.000000000E+00, 0.000000000E+00, 0.000000000E+00, 0.000000000E+00,0,
 1.320000000E+02, 3.06900E+02, 2.91200E+02, 2.97100E+02, 3.03200E+02, 2.87000E+02, 3.27670E+03, 3.27670E+03, 3.27670E+03, 3.27670E+03, 3.27670E+03, 0.000000000E+00, 0.000000000E+00, 0.000000000E+00, 0.000000000E+00,0,
 1.330000000E+02, 3.05200E+02, 2.89600E+02, 2.95300E+02, 3.01400E+02, 2.85300E+02, 3.27670E+03, 3.27670E+03, 3.27670E+03, 3.27670E+03, 3.27670E+03, 0.000000000E+00, 0.000000000E+00, 0.000000000E+00, 0.000000000E+00,0,
 1.340000000E+02, 3.03500E+02, 2.87900E+02, 2.93500E+02, 2.99600E+02, 2.83500E+02, 3.27670E+03, 3.27670E+03, 3.27670E+03, 3.27670E+03, 3.27670E+03, 0.000000000E+00, 0.000000000E+00, 0.000000000E+00, 0.000000000E+00,0,
 1.350000000E+02, 3.01700E+02, 2.86300E+02, 2.91700E+02, 2.97800E+02, 2.81700E+02, 3.27670E+03, 3.27670E+03, 3.27670E+03, 3.27670E+03, 3.27670E+03, 0.000000000E+00, 0.000000000E+00, 0.000000000E+00, 0.000000000E+00,0,
 1.360000000E+02, 2.99800E+02, 2.84700E+02, 2.89900E+02, 2.95900E+02, 2.80000E+02, 3.27670E+03, 3.27670E+03, 3.27670E+03, 3.27670E+03, 3.27670E+03, 0.000000000E+00, 0.000000000E+00, 0.000000000E+00, 0.000000000E+00,0,
 1.370000000E+02, 2.98100E+02, 2.83100E+02, 2.88100E+02, 2.94000E+02, 2.78300E+02, 3.27670E+03, 3.27670E+03, 3.27670E+03, 3.27670E+03, 3.27670E+03, 0.000000000E+00, 0.000000000E+00, 0.000000000E+00, 0.000000000E+00,0,
 1.380000000E+02, 2.96200E+02, 2.81500E+02, 2.86400E+02, 2.92100E+02, 2.76600E+02, 3.27670E+03, 3.27670E+03, 3.27670E+03, 3.27670E+03, 3.27670E+03, 0.000000000E+00, 0.000000000E+00, 0.000000000E+00, 0.000000000E+00,0,
 1.390000000E+02, 2.94500E+02, 2.79900E+02, 2.84600E+02, 2.90200E+02, 2.74900E+02, 3.27670E+03, 3.27670E+03, 3.27670E+03, 3.27670E+03, 3.27670E+03, 0.000000000E+00, 0.000000000E+00, 0.000000000E+00, 0.000000000E+00,0,
 1.400000000E+02, 2.92700E+02, 2.78300E+02, 2.82900E+02, 2.88300E+02, 2.73200E+02, 3.27670E+03, 3.27670E+03, 3.27670E+03, 3.27670E+03, 3.27670E+03, 0.000000000E+00, 0.000000000E+00, 0.000000000E+00, 0.000000000E+00,0,
 1.410000000E+02, 2.90900E+02, 2.76800E+02, 2.81200E+02, 2.86300E+02, 2.71500E+02, 3.27670E+03, 3.27670E+03, 3.27670E+03, 3.27670E+03, 3.27670E+03, 0.000000000E+00, 0.000000000E+00, 0.000000000E+00, 0.000000000E+00,0,
 1.420000000E+02, 2.89200E+02, 2.75200E+02, 2.79500E+02, 2.84300E+02, 2.69800E+02, 3.27670E+03, 3.27670E+03, 3.27670E+03, 3.27670E+03, 3.27670E+03, 0.000000000E+00, 0.000000000E+00, 0.000000000E+00, 0.000000000E+00,0,
 1.430000000E+02, 2.87300E+02, 2.73600E+02, 2.77800E+02, 2.82200E+02, 2.68200E+02, 3.27670E+03, 3.27670E+03, 3.27670E+03, 3.27670E+03, 3.27670E+03, 0.000000000E+00, 0.000000000E+00, 0.000000000E+00, 0.000000000E+00,0,
 1.440000000E+02, 2.85600E+02, 2.72000E+02, 2.76100E+02, 2.80100E+02, 2.66600E+02, 3.27670E+03, 3.27670E+03, 3.27670E+03, 3.27670E+03, 3.27670E+03, 0.000000000E+00, 0.000000000E+00, 0.000000000E+00, 0.000000000E+00,0,
 1.450000000E+02, 2.83800E+02, 2.70500E+02, 2.74400E+02, 2.78000E+02, 2.64900E+02, 3.27670E+03, 3.27670E+03, 3.27670E+03, 3.27670E+03, 3.27670E+03, 0.000000000E+00, 0.000000000E+00, 0.000000000E+00, 0.000000000E+00,0,
 1.460000000E+02, 2.82100E+02, 2.68900E+02, 2.72700E+02, 2.75900E+02, 2.63300E+02, 3.27670E+03, 3.27670E+03, 3.27670E+03, 3.27670E+03, 3.27670E+03, 0.000000000E+00, 0.000000000E+00, 0.000000000E+00, 0.000000000E+00,0,
 1.470000000E+02, 2.80400E+02, 2.67400E+02, 2.71100E+02, 2.73900E+02, 2.61700E+02, 3.27670E+03, 3.27670E+03, 3.27670E+03, 3.27670E+03, 3.27670E+03, 0.000000000E+00, 0.000000000E+00, 0.000000000E+00, 0.000000000E+00,0,
 1.480000000E+02, 2.78600E+02, 2.65900E+02, 2.69400E+02, 2.72000E+02, 2.60100E+02, 3.27670E+03, 3.27670E+03, 3.27670E+03, 3.27670E+03, 3.27670E+03, 0.000000000E+00, 0.000000000E+00, 0.000000000E+00, 0.000000000E+00,0,
 1.490000000E+02, 2.76900E+02, 2.64300E+02, 2.67800E+02, 2.70000E+02, 2.58500E+02, 3.27670E+03, 3.27670E+03, 3.27670E+03, 3.27670E+03, 3.27670E+03, 0.000000000E+00, 0.000000000E+00, 0.000000000E+00, 0.000000000E+00,0,
 1.500000000E+02, 2.75200E+02, 2.62800E+02, 2.66200E+02, 2.68200E+02, 2.56900E+02, 3.27670E+03, 3.27670E+03, 3.27670E+03, 3.27670E+03, 3.27670E+03, 0.000000000E+00, 0.000000000E+00, 0.000000000E+00, 0.000000000E+00,0,
 1.510000000E+02, 2.73600E+02, 2.61300E+02, 2.64600E+02, 2.66300E+02, 2.55400E+02, 3.27670E+03, 3.27670E+03, 3.27670E+03, 3.27670E+03, 3.27670E+03, 0.000000000E+00, 0.000000000E+00, 0.000000000E+00, 0.000000000E+00,0,
 1.520000000E+02, 2.71900E+02, 2.59900E+02, 2.63000E+02, 2.64600E+02, 2.53900E+02, 3.27670E+03, 3.27670E+03, 3.27670E+03, 3.27670E+03, 3.27670E+03, 0.000000000E+00, 0.000000000E+00, 0.000000000E+00, 0.000000000E+00,0,
 1.530000000E+02, 2.70300E+02, 2.58400E+02, 2.61500E+02, 2.62800E+02, 2.52400E+02, 3.27670E+03, 3.27670E+03, 3.27670E+03, 3.27670E+03, 3.27670E+03, 0.000000000E+00, 0.000000000E+00, 0.000000000E+00, 0.000000000E+00,0,
 1.540000000E+02, 2.68700E+02, 2.57000E+02, 2.59900E+02, 2.61100E+02, 2.50800E+02, 3.27670E+03, 3.27670E+03, 3.27670E+03, 3.27670E+03, 3.27670E+03, 0.000000000E+00, 0.000000000E+00, 0.000000000E+00, 0.000000000E+00,0,
 1.550000000E+02, 2.67200E+02, 2.55600E+02, 2.58400E+02, 2.59500E+02, 2.49400E+02, 3.27670E+03, 3.27670E+03, 3.27670E+03, 3.27670E+03, 3.27670E+03, 0.000000000E+00, 0.000000000E+00, 0.000000000E+00, 0.000000000E+00,0,
 1.560000000E+02, 2.65600E+02, 2.54100E+02, 2.56900E+02, 2.57900E+02, 2.47900E+02, 3.27670E+03, 3.27670E+03, 3.27670E+03, 3.27670E+03, 3.27670E+03, 0.000000000E+00, 0.000000000E+00, 0.000000000E+00, 0.000000000E+00,0,
 1.570000000E+02, 2.64000E+02, 2.52800E+02, 2.55400E+02, 2.56300E+02, 2.46400E+02, 3.27670E+03, 3.27670E+03, 3.27670E+03, 3.27670E+03, 3.27670E+03, 0.000000000E+00, 0.000000000E+00, 0.000000000E+00, 0.000000000E+00,0,
 1.580000000E+02, 2.62400E+02, 2.51300E+02, 2.54000E+02, 2.54800E+02, 2.45000E+02, 3.27670E+03, 3.27670E+03, 3.27670E+03, 3.27670E+03, 3.27670E+03, 0.000000000E+00, 0.000000000E+00, 0.000000000E+00, 0.000000000E+00,0,
 1.590000000E+02, 2.60800E+02, 2.50000E+02, 2.52500E+02, 2.53300E+02, 2.43600E+02, 3.27670E+03, 3.27670E+03, 3.27670E+03, 3.27670E+03, 3.27670E+03, 0.000000000E+00, 0.000000000E+00, 0.000000000E+00, 0.000000000E+00,0,
 1.600000000E+02, 2.59300E+02, 2.48600E+02, 2.51100E+02, 2.51800E+02, 2.42200E+02, 3.27670E+03, 3.27670E+03, 3.27670E+03, 3.27670E+03, 3.27670E+03, 0.000000000E+00, 0.000000000E+00, 0.000000000E+00, 0.000000000E+00,0,
 1.610000000E+02, 2.57700E+02, 2.47200E+02, 2.49600E+02, 2.50300E+02, 2.40700E+02, 3.27670E+03, 3.27670E+03, 3.27670E+03, 3.27670E+03, 3.27670E+03, 0.000000000E+00, 0.000000000E+00, 0.000000000E+00, 0.000000000E+00,0,
 1.620000000E+02, 2.56200E+02, 2.45900E+02, 2.48200E+02, 2.48800E+02, 2.39300E+02, 3.27670E+03, 3.27670E+03, 3.27670E+03, 3.27670E+03, 3.27670E+03, 0.000000000E+00, 0.000000000E+00, 0.000000000E+00, 0.000000000E+00,0,
 1.630000000E+02, 2.54600E+02, 2.44500E+02, 2.46700E+02, 2.47300E+02, 2.37900E+02, 3.27670E+03, 3.27670E+03, 3.27670E+03, 3.27670E+03, 3.27670E+03, 0.000000000E+00, 0.000000000E+00, 0.000000000E+00, 0.000000000E+00,0,
 1.640000000E+02, 2.53100E+02, 2.43200E+02, 2.45400E+02, 2.45900E+02, 2.36500E+02, 3.27670E+03, 3.27670E+03, 3.27670E+03, 3.27670E+03, 3.27670E+03, 0.000000000E+00, 0.000000000E+00, 0.000000000E+00, 0.000000000E+00,0,
 1.650000000E+02, 2.51700E+02, 2.41800E+02, 2.44000E+02, 2.44400E+02, 2.35200E+02, 3.27670E+03, 3.27670E+03, 3.27670E+03, 3.27670E+03, 3.27670E+03, 0.000000000E+00, 0.000000000E+00, 0.000000000E+00, 0.000000000E+00,0,
 1.660000000E+02, 2.50200E+02, 2.40400E+02, 2.42600E+02, 2.42900E+02, 2.33800E+02, 3.27670E+03, 3.27670E+03, 3.27670E+03, 3.27670E+03, 3.27670E+03, 0.000000000E+00, 0.000000000E+00, 0.000000000E+00, 0.000000000E+00,0,
 1.670000000E+02, 2.48800E+02, 2.39100E+02, 2.41200E+02, 2.41500E+02, 2.32400E+02, 3.27670E+03, 3.27670E+03, 3.27670E+03, 3.27670E+03, 3.27670E+03, 0.000000000E+00, 0.000000000E+00, 0.000000000E+00, 0.000000000E+00,0,
 1.680000000E+02, 2.47300E+02, 2.37800E+02, 2.39800E+02, 2.40000E+02, 2.31100E+02, 3.27670E+03, 3.27670E+03, 3.27670E+03, 3.27670E+03, 3.27670E+03, 0.000000000E+00, 0.000000000E+00, 0.000000000E+00, 0.000000000E+00,0,
 1.690000000E+02, 2.46000E+02, 2.36600E+02, 2.38400E+02, 2.38600E+02, 2.29700E+02, 3.27670E+03, 3.27670E+03, 3.27670E+03, 3.27670E+03, 3.27670E+03, 0.000000000E+00, 0.000000000E+00, 0.000000000E+00, 0.000000000E+00,0,
 1.700000000E+02, 2.44600E+02, 2.35300E+02, 2.37100E+02, 2.37200E+02, 2.28400E+02, 3.27670E+03, 3.27670E+03, 3.27670E+03, 3.27670E+03, 3.27670E+03, 0.000000000E+00, 0.000000000E+00, 0.000000000E+00, 0.000000000E+00,0,
 1.710000000E+02, 2.43200E+02, 2.34000E+02, 2.35800E+02, 2.35900E+02, 2.27100E+02, 3.27670E+03, 3.27670E+03, 3.27670E+03, 3.27670E+03, 3.27670E+03, 0.000000000E+00, 0.000000000E+00, 0.000000000E+00, 0.000000000E+00,0,
 1.720000000E+02, 2.41900E+02, 2.32800E+02, 2.34500E+02, 2.34600E+02, 2.25800E+02, 3.27670E+03, 3.27670E+03, 3.27670E+03, 3.27670E+03, 3.27670E+03, 0.000000000E+00, 0.000000000E+00, 0.000000000E+00, 0.000000000E+00,0,
 1.730000000E+02, 2.40500E+02, 2.31600E+02, 2.33200E+02, 2.33300E+02, 2.24500E+02, 3.27670E+03, 3.27670E+03, 3.27670E+03, 3.27670E+03, 3.27670E+03, 0.000000000E+00, 0.000000000E+00, 0.000000000E+00, 0.000000000E+00,0,
 1.740000000E+02, 2.39200E+02, 2.30400E+02, 2.31900E+02, 2.32000E+02, 2.23300E+02, 3.27670E+03, 3.27670E+03, 3.27670E+03, 3.27670E+03, 3.27670E+03, 0.000000000E+00, 0.000000000E+00, 0.000000000E+00, 0.000000000E+00,0,
 1.750000000E+02, 2.37900E+02, 2.29200E+02, 2.30600E+02, 2.30700E+02, 2.22000E+02, 3.27670E+03, 3.27670E+03, 3.27670E+03, 3.27670E+03, 3.27670E+03, 0.000000000E+00, 0.000000000E+00, 0.000000000E+00, 0.000000000E+00,0,
 1.760000000E+02, 2.36600E+02, 2.28000E+02, 2.29500E+02, 2.29500E+02, 2.20700E+02, 3.27670E+03, 3.27670E+03, 3.27670E+03, 3.27670E+03, 3.27670E+03, 0.000000000E+00, 0.000000000E+00, 0.000000000E+00, 0.000000000E+00,0,
 1.770000000E+02, 2.35400E+02, 2.26800E+02, 2.28200E+02, 2.28300E+02, 2.19500E+02, 3.27670E+03, 3.27670E+03, 3.27670E+03, 3.27670E+03, 3.27670E+03, 0.000000000E+00, 0.000000000E+00, 0.000000000E+00, 0.000000000E+00,0,
 1.780000000E+02, 2.34100E+02, 2.25600E+02, 2.27000E+02, 2.27100E+02, 2.18300E+02, 3.27670E+03, 3.27670E+03, 3.27670E+03, 3.27670E+03, 3.27670E+03, 0.000000000E+00, 0.000000000E+00, 0.000000000E+00, 0.000000000E+00,0,
