Repository: hackberie/kinoco

# kinoco
島根大学材料エネルギー学部用

File: kinoco/source/data/250624/group2/Team2_sample6-10_data_250624-150535.CSV (part 1 of 3)
ƒxƒ“ƒ_,"GRAPHTEC Corporation"
ƒ‚ƒfƒ‹,"GL260"
ƒo�[ƒWƒ‡ƒ“,"Ver1.03  "
�Å‘åCH�”,10
WLŠJŽnCH,10
‰‰ŽZŠJŽnCH,10
�Å‘åƒ�ƒWƒbƒNCH�”,4
�Å‘å‰‰ŽZCH�”,10
Logic/Pulse,Off
‰·“x’PˆÊ,C
‘ª’èŠÔŠu,1s
‘ª’è“_�”,978       
ƒgƒŠƒK“_,0         
ŠJŽnŽž��,2025-06-24,15:05:35
�I—¹Žž��,2025-06-24,15:21:53
ƒgƒŠƒKŽž��,2025-06-24,15:05:36
ƒAƒ“ƒv�Ý’è
CH,�M�†–¼,ƒAƒ“ƒv,“ü—Í,ƒŒƒ“ƒW,‰·“xƒŒƒ“ƒW,ƒtƒBƒ‹ƒ^,ƒXƒpƒ“,,’PˆÊ,�ü�F,,,�ü•�
CH1," CH 1","M",TEMP,TC_K,2000degC,Off,+300.0,+0.0,[degC],28,5,6,0
CH2," CH 2","M",TEMP,TC_K,2000degC,Off,+300.0,+0.0,[degC],0,13,23,0
CH3," CH 3","M",TEMP,TC_K,2000degC,Off,+300.0,+0.0,[degC],9,22,8,0
CH4," CH 4","M",TEMP,TC_K,2000degC,Off,+300.0,+0.0,[degC],21,0,21,0
CH5," CH 5","M",TEMP,TC_K,2000degC,Off,+300.0,+0.0,[degC],28,16,2,0
CH6," CH 6","M",TEMP,TC_K,2000degC,Off,+300.0,+0.0,[degC],5,23,30,0
CH7," CH 7","M",TEMP,TC_K,2000degC,Off,+300.0,+0.0,[degC],30,23,1,0
CH8," CH 8","M",TEMP,TC_K,2000degC,Off,+300.0,+0.0,[degC],28,0,17,0
CH9," CH 9","M",TEMP,TC_K,2000degC,Off,+300.0,+0.0,[degC],17,11,7,0
CH10," CH10","M",TEMP,TC_K,2000degC,Off,+300.0,+0.0,[degC],19,27,0,0
‰‰ŽZ�Ý’è
CH,�¶�€,‰‰ŽZŽq,‰E�€,ƒXƒP�[ƒŠƒ“ƒO,ƒXƒpƒ“,,’PˆÊ
‰‰ŽZŠg’£�Ý’è
CH,�M�†–¼,ŒW�”A,�¶�€,‰‰ŽZŽq,ŒW�”B,‰E�€,ƒIƒtƒZƒbƒgC,ƒXƒP�[ƒŠƒ“ƒO,ƒXƒpƒ“,,’PˆÊ,�ü�F,,,�ü•�
‘ª’è’l
”Ô�†,“ú•t/ŽžŠÔ,ms,CH1,CH2,CH3,CH4,CH5,CH6,CH7,CH8,CH9,CH10,Alarm1-10,AlarmOut
NO.,Time,ms,"degC","degC","degC","degC","degC","degC","degC","degC","degC","degC","A1234567890","AO1234"
         1,2025/06/24 15:05:36,  0, +343.8, +316.7, +313.3, +313.6, +303.1,BURNOUT,BURNOUT,BURNOUT,BURNOUT,BURNOUT,LLLLLLLLLL,LLLL
         2,2025/06/24 15:05:37,  0, +344.3, +317.1, +313.9, +314.2, +303.7,BURNOUT,BURNOUT,BURNOUT,BURNOUT,BURNOUT,LLLLLLLLLL,LLLL
         3,2025/06/24 15:05:38,  0, +344.7, +317.4, +314.3, +314.7, +304.1,BURNOUT,BURNOUT,BURNOUT,BURNOUT,BURNOUT,LLLLLLLLLL,LLLL
         4,2025/06/24 15:05:39,  0, +345.0, +317.8, +314.7, +315.2, +304.6,BURNOUT,BURNOUT,BURNOUT,BURNOUT,BURNOUT,LLLLLLLLLL,LLLL
         5,2025/06/24 15:05:40,  0, +345.5, +318.2, +315.0, +315.7, +305.0,BURNOUT,BURNOUT,BURNOUT,BURNOUT,BURNOUT,LLLLLLLLLL,LLLL
         6,2025/06/24 15:05:41,  0, +345.8, +318.5, +315.3, +316.1, +305.5,BURNOUT,BURNOUT,BURNOUT,BURNOUT,BURNOUT,LLLLLLLLLL,LLLL
         7,2025/06/24 15:05:42,  0, +346.2, +318.9, +315.8, +316.6, +305.9,BURNOUT,BURNOUT,BURNOUT,BURNOUT,BURNOUT,LLLLLLLLLL,LLLL
         8,2025/06/24 15:05:43,  0, +346.5, +319.2, +316.1, +317.1, +306.4,BURNOUT,BURNOUT,BURNOUT,BURNOUT,BURNOUT,LLLLLLLLLL,LLLL
         9,2025/06/24 15:05:44,  0, +346.9, +319.5, +316.4, +317.5, +306.8,BURNOUT,BURNOUT,BURNOUT,BURNOUT,BURNOUT,LLLLLLLLLL,LLLL
        10,2025/06/24 15:05:45,  0, +347.2, +319.8, +316.8, +318.0, +307.3,BURNOUT,BURNOUT,BURNOUT,BURNOUT,BURNOUT,LLLLLLLLLL,LLLL
        11,2025/06/24 15:05:46,  0, +347.5, +320.2, +317.0, +318.4, +307.7,BURNOUT,BURNOUT,BURNOUT,BURNOUT,BURNOUT,LLLLLLLLLL,LLLL
        12,2025/06/24 15:05:47,  0, +347.8, +320.5, +317.4, +318.8, +308.2,BURNOUT,BURNOUT,BURNOUT,BURNOUT,BURNOUT,LLLLLLLLLL,LLLL
        13,2025/06/24 15:05:48,  0, +348.1, +320.9, +317.7, +319.2, +308.6,BURNOUT,BURNOUT,BURNOUT,BURNOUT,BURNOUT,LLLLLLLLLL,LLLL
        14,2025/06/24 15:05:49,  0, +348.4, +321.1, +318.0, +319.5, +308.9,BURNOUT,BURNOUT,BURNOUT,BURNOUT,BURNOUT,LLLLLLLLLL,LLLL
        15,2025/06/24 15:05:50,  0, +348.7, +321.4, +318.3, +320.0, +309.3,BURNOUT,BURNOUT,BURNOUT,BURNOUT,BURNOUT,LLLLLLLLLL,LLLL
        16,2025/06/24 15:05:51,  0, +349.0, +321.7, +318.6, +320.4, +309.7,BURNOUT,BURNOUT,BURNOUT,BURNOUT,BURNOUT,LLLLLLLLLL,LLLL
        17,2025/06/24 15:05:52,  0, +349.3, +322.0, +318.9, +320.9, +310.1,BURNOUT,BURNOUT,BURNOUT,BURNOUT,BURNOUT,LLLLLLLLLL,LLLL
        18,2025/06/24 15:05:53,  0, +349.5, +322.3, +319.2, +321.2, +310.5,BURNOUT,BURNOUT,BURNOUT,BURNOUT,BURNOUT,LLLLLLLLLL,LLLL
        19,2025/06/24 15:05:54,  0, +349.7, +322.6, +319.5, +321.5, +310.9,BURNOUT,BURNOUT,BURNOUT,BURNOUT,BURNOUT,LLLLLLLLLL,LLLL
        20,2025/06/24 15:05:55,  0, +350.0, +322.9, +319.8, +321.9, +311.2,BURNOUT,BURNOUT,BURNOUT,BURNOUT,BURNOUT,LLLLLLLLLL,LLLL
        21,2025/06/24 15:05:56,  0, +350.3, +323.2, +320.1, +322.3, +311.7,BURNOUT,BURNOUT,BURNOUT,BURNOUT,BURNOUT,LLLLLLLLLL,LLLL
        22,2025/06/24 15:05:57,  0, +350.5, +323.4, +320.4, +322.6, +312.0,BURNOUT,BURNOUT,BURNOUT,BURNOUT,BURNOUT,LLLLLLLLLL,LLLL
        23,2025/06/24 15:05:58,  0, +350.8, +323.7, +320.6, +322.9, +312.4,BURNOUT,BURNOUT,BURNOUT,BURNOUT,BURNOUT,LLLLLLLLLL,LLLL
        24,2025/06/24 15:05:59,  0, +351.0, +323.9, +320.9, +323.3, +312.7,BURNOUT,BURNOUT,BURNOUT,BURNOUT,BURNOUT,LLLLLLLLLL,LLLL
        25,2025/06/24 15:06:00,  0, +351.2, +324.2, +321.2, +323.7, +313.0,BURNOUT,BURNOUT,BURNOUT,BURNOUT,BURNOUT,LLLLLLLLLL,LLLL
        26,2025/06/24 15:06:01,  0, +351.4, +324.4, +321.5, +324.1, +313.4,BURNOUT,BURNOUT,BURNOUT,BURNOUT,BURNOUT,LLLLLLLLLL,LLLL
        27,2025/06/24 15:06:02,  0, +351.6, +324.7, +321.7, +324.6, +313.8,BURNOUT,BURNOUT,BURNOUT,BURNOUT,BURNOUT,LLLLLLLLLL,LLLL
        28,2025/06/24 15:06:03,  0, +351.8, +325.0, +321.6, +325.0, +314.1,BURNOUT,BURNOUT,BURNOUT,BURNOUT,BURNOUT,LLLLLLLLLL,LLLL
        29,2025/06/24 15:06:04,  0, +352.0, +325.1, +321.3, +325.4, +314.4,BURNOUT,BURNOUT,BURNOUT,BURNOUT,BURNOUT,LLLLLLLLLL,LLLL
        30,2025/06/24 15:06:05,  0, +352.2, +325.3, +320.7, +325.9, +314.7,BURNOUT,BURNOUT,BURNOUT,BURNOUT,BURNOUT,LLLLLLLLLL,LLLL
        31,2025/06/24 15:06:06,  0, +352.4, +325.6, +319.9, +326.2, +315.0,BURNOUT,BURNOUT,BURNOUT,BURNOUT,BURNOUT,LLLLLLLLLL,LLLL
        32,2025/06/24 15:06:07,  0, +352.5, +325.7, +318.9, +326.6, +315.3,BURNOUT,BURNOUT,BURNOUT,BURNOUT,BURNOUT,LLLLLLLLLL,LLLL
        33,2025/06/24 15:06:08,  0, +352.7, +325.9, +317.7, +327.0, +315.6,BURNOUT,BURNOUT,BURNOUT,BURNOUT,BURNOUT,LLLLLLLLLL,LLLL
        34,2025/06/24 15:06:09,  0, +352.8, +325.9, +316.4, +327.3, +315.9,BURNOUT,BURNOUT,BURNOUT,BURNOUT,BURNOUT,LLLLLLLLLL,LLLL
        35,2025/06/24 15:06:10,  0, +353.0, +325.6, +315.0, +327.7, +316.2,BURNOUT,BURNOUT,BURNOUT,BURNOUT,BURNOUT,LLLLLLLLLL,LLLL
        36,2025/06/24 15:06:11,  0, +353.1, +325.1, +313.5, +328.0, +316.5,BURNOUT,BURNOUT,BURNOUT,BURNOUT,BURNOUT,LLLLLLLLLL,LLLL
        37,2025/06/24 15:06:12,  0, +353.2, +324.3, +312.0, +328.3, +316.8,BURNOUT,BURNOUT,BURNOUT,BURNOUT,BURNOUT,LLLLLLLLLL,LLLL
        38,2025/06/24 15:06:13,  0, +353.4, +323.3, +310.3, +328.6, +317.1,BURNOUT,BURNOUT,BURNOUT,BURNOUT,BURNOUT,LLLLLLLLLL,LLLL
        39,2025/06/24 15:06:14,  0, +353.4, +322.3, +308.6, +328.9, +317.5,BURNOUT,BURNOUT,BURNOUT,BURNOUT,BURNOUT,LLLLLLLLLL,LLLL
        40,2025/06/24 15:06:15,  0, +353.5, +320.9, +307.0, +329.2, +317.7,BURNOUT,BURNOUT,BURNOUT,BURNOUT,BURNOUT,LLLLLLLLLL,LLLL
        41,2025/06/24 15:06:16,  0, +353.5, +319.5, +305.3, +329.5, +318.0,BURNOUT,BURNOUT,BURNOUT,BURNOUT,BURNOUT,LLLLLLLLLL,LLLL
        42,2025/06/24 15:06:17,  0, +353.1, +318.1, +303.6, +329.8, +318.3,BURNOUT,BURNOUT,BURNOUT,BURNOUT,BURNOUT,LLLLLLLLLL,LLLL
        43,2025/06/24 15:06:18,  0, +352.2, +316.5, +301.9, +330.1, +318.6,BURNOUT,BURNOUT,BURNOUT,BURNOUT,BURNOUT,LLLLLLLLLL,LLLL
        44,2025/06/24 15:06:19,  0, +351.0, +315.0, +300.2, +330.3, +318.9,BURNOUT,BURNOUT,BURNOUT,BURNOUT,BURNOUT,LLLLLLLLLL,LLLL
        45,2025/06/24 15:06:20,  0, +349.7, +313.5, +298.4, +330.4, +319.1,BURNOUT,BURNOUT,BURNOUT,BURNOUT,BURNOUT,LLLLLLLLLL,LLLL
        46,2025/06/24 15:06:21,  0, +348.2, +312.0, +296.7, +330.8, +319.4,BURNOUT,BURNOUT,BURNOUT,BURNOUT,BURNOUT,LLLLLLLLLL,LLLL
        47,2025/06/24 15:06:22,  0, +346.6, +310.5, +295.0, +331.0, +319.6,BURNOUT,BURNOUT,BURNOUT,BURNOUT,BURNOUT,LLLLLLLLLL,LLLL
        48,2025/06/24 15:06:23,  0, +345.0, +308.9, +293.4, +330.2, +319.9,BURNOUT,BURNOUT,BURNOUT,BURNOUT,BURNOUT,LLLLLLLLLL,LLLL
        49,2025/06/24 15:06:24,  0, +343.3, +307.5, +291.7, +331.4, +320.1,BURNOUT,BURNOUT,BURNOUT,BURNOUT,BURNOUT,LLLLLLLLLL,LLLL
        50,2025/06/24 15:06:25,  0, +341.5, +306.0, +290.0, +331.4, +320.3,BURNOUT,BURNOUT,BURNOUT,BURNOUT,BURNOUT,LLLLLLLLLL,LLLL
        51,2025/06/24 15:06:26,  0, +339.7, +304.4, +288.3, +331.1, +320.6,BURNOUT,BURNOUT,BURNOUT,BURNOUT,BURNOUT,LLLLLLLLLL,LLLL
        52,2025/06/24 15:06:27,  0, +337.9, +303.0, +286.6, +330.5, +320.7,BURNOUT,BURNOUT,BURNOUT,BURNOUT,BURNOUT,LLLLLLLLLL,LLLL
        53,2025/06/24 15:06:28,  0, +336.1, +301.4, +285.0, +329.8, +320.9,BURNOUT,BURNOUT,BURNOUT,BURNOUT,BURNOUT,LLLLLLLLLL,LLLL
        54,2025/06/24 15:06:29,  0, +334.2, +300.0, +283.5, +328.8, +321.0,BURNOUT,BURNOUT,BURNOUT,BURNOUT,BURNOUT,LLLLLLLLLL,LLLL
        55,2025/06/24 15:06:30,  0, +332.4, +298.5, +281.8, +327.7, +320.7,BURNOUT,BURNOUT,BURNOUT,BURNOUT,BURNOUT,LLLLLLLLLL,LLLL
        56,2025/06/24 15:06:31,  0, +330.4, +297.0, +280.2, +326.6, +320.3,BURNOUT,BURNOUT,BURNOUT,BURNOUT,BURNOUT,LLLLLLLLLL,LLLL
        57,2025/06/24 15:06:32,  0, +328.6, +295.6, +278.7, +325.3, +319.7,BURNOUT,BURNOUT,BURNOUT,BURNOUT,BURNOUT,LLLLLLLLLL,LLLL
        58,2025/06/24 15:06:33,  0, +326.6, +294.0, +277.1, +323.9, +318.8,BURNOUT,BURNOUT,BURNOUT,BURNOUT,BURNOUT,LLLLLLLLLL,LLLL
        59,2025/06/24 15:06:34,  0, +324.8, +292.5, +275.6, +322.6, +317.9,BURNOUT,BURNOUT,BURNOUT,BURNOUT,BURNOUT,LLLLLLLLLL,LLLL
        60,2025/06/24 15:06:35,  0, +322.9, +291.1, +274.0, +321.1, +316.5,BURNOUT,BURNOUT,BURNOUT,BURNOUT,BURNOUT,LLLLLLLLLL,LLLL
        61,2025/06/24 15:06:36,  0, +320.9, +289.6, +272.5, +319.6, +315.1,BURNOUT,BURNOUT,BURNOUT,BURNOUT,BURNOUT,LLLLLLLLLL,LLLL
        62,2025/06/24 15:06:37,  0, +319.1, +288.1, +271.1, +318.1, +313.7,BURNOUT,BURNOUT,BURNOUT,BURNOUT,BURNOUT,LLLLLLLLLL,LLLL
        63,2025/06/24 15:06:38,  0, +317.2, +286.7, +269.5, +316.5, +312.2,BURNOUT,BURNOUT,BURNOUT,BURNOUT,BURNOUT,LLLLLLLLLL,LLLL
        64,2025/06/24 15:06:39,  0, +315.3, +285.2, +268.1, +314.9, +310.7,BURNOUT,BURNOUT,BURNOUT,BURNOUT,BURNOUT,LLLLLLLLLL,LLLL
        65,2025/06/24 15:06:40,  0, +313.5, +283.8, +266.6, +313.3, +309.1,BURNOUT,BURNOUT,BURNOUT,BURNOUT,BURNOUT,LLLLLLLLLL,LLLL
        66,2025/06/24 15:06:41,  0, +311.7, +282.4, +265.2, +311.7, +307.6,BURNOUT,BURNOUT,BURNOUT,BURNOUT,BURNOUT,LLLLLLLLLL,LLLL
        67,2025/06/24 15:06:42,  0, +309.9, +281.0, +263.8, +310.1, +305.9,BURNOUT,BURNOUT,BURNOUT,BURNOUT,BURNOUT,LLLLLLLLLL,LLLL
        68,2025/06/24 15:06:43,  0, +308.0, +279.6, +262.4, +308.4, +304.3,BURNOUT,BURNOUT,BURNOUT,BURNOUT,BURNOUT,LLLLLLLLLL,LLLL
        69,2025/06/24 15:06:44,  0, +306.2, +278.2, +261.0, +306.8, +302.6,BURNOUT,BURNOUT,BURNOUT,BURNOUT,BURNOUT,LLLLLLLLLL,LLLL
        70,2025/06/24 15:06:45,  0, +304.4, +276.8, +259.7, +305.2, +300.9,BURNOUT,BURNOUT,BURNOUT,BURNOUT,BURNOUT,LLLLLLLLLL,LLLL
        71,2025/06/24 15:06:46,  0, +302.7, +275.5, +258.3, +303.5, +299.3,BURNOUT,BURNOUT,BURNOUT,BURNOUT,BURNOUT,LLLLLLLLLL,LLLL
        72,2025/06/24 15:06:47,  0, +300.9, +274.2, +257.0, +301.8, +297.7,BURNOUT,BURNOUT,BURNOUT,BURNOUT,BURNOUT,LLLLLLLLLL,LLLL
        73,2025/06/24 15:06:48,  0, +299.1, +272.8, +255.6, +300.2, +295.9,BURNOUT,BURNOUT,BURNOUT,BURNOUT,BURNOUT,LLLLLLLLLL,LLLL
        74,2025/06/24 15:06:49,  0, +297.3, +271.4, +254.2, +298.5, +294.3,BURNOUT,BURNOUT,BURNOUT,BURNOUT,BURNOUT,LLLLLLLLLL,LLLL
        75,2025/06/24 15:06:50,  0, +295.6, +270.0, +252.8, +296.8, +292.5,BURNOUT,BURNOUT,BURNOUT,BURNOUT,BURNOUT,LLLLLLLLLL,LLLL
        76,2025/06/24 15:06:51,  0, +293.8, +268.7, +251.5, +295.2, +290.8,BURNOUT,BURNOUT,BURNOUT,BURNOUT,BURNOUT,LLLLLLLLLL,LLLL
        77,2025/06/24 15:06:52,  0, +292.1, +267.3, +250.2, +293.5, +289.1,BURNOUT,BURNOUT,BURNOUT,BURNOUT,BURNOUT,LLLLLLLLLL,LLLL
        78,2025/06/24 15:06:53,  0, +290.5, +266.1, +248.9, +292.0, +287.4,BURNOUT,BURNOUT,BURNOUT,BURNOUT,BURNOUT,LLLLLLLLLL,LLLL
        79,2025/06/24 15:06:54,  0, +288.9, +264.9, +247.6, +290.3, +285.7,BURNOUT,BURNOUT,BURNOUT,BURNOUT,BURNOUT,LLLLLLLLLL,LLLL
        80,2025/06/24 15:06:55,  0, +287.3, +263.5, +246.3, +288.7, +284.1,BURNOUT,BURNOUT,BURNOUT,BURNOUT,BURNOUT,LLLLLLLLLL,LLLL
        81,2025/06/24 15:06:56,  0, +285.6, +262.3, +245.1, +287.0, +282.4,BURNOUT,BURNOUT,BURNOUT,BURNOUT,BURNOUT,LLLLLLLLLL,LLLL
        82,2025/06/24 15:06:57,  0, +284.0, +261.1, +243.8, +285.5, +280.8,BURNOUT,BURNOUT,BURNOUT,BURNOUT,BURNOUT,LLLLLLLLLL,LLLL
        83,2025/06/24 15:06:58,  0, +282.5, +259.7, +242.6, +283.9, +279.1,BURNOUT,BURNOUT,BURNOUT,BURNOUT,BURNOUT,LLLLLLLLLL,LLLL
        84,2025/06/24 15:06:59,  0, +280.8, +258.6, +241.3, +282.2, +277.5,BURNOUT,BURNOUT,BURNOUT,BURNOUT,BURNOUT,LLLLLLLLLL,LLLL
        85,2025/06/24 15:07:00,  0, +279.3, +257.3, +240.2, +280.7, +276.0,BURNOUT,BURNOUT,BURNOUT,BURNOUT,BURNOUT,LLLLLLLLLL,LLLL
        86,2025/06/24 15:07:01,  0, +277.7, +256.1, +239.0, +279.1, +274.3,BURNOUT,BURNOUT,BURNOUT,BURNOUT,BURNOUT,LLLLLLLLLL,LLLL
        87,2025/06/24 15:07:02,  0, +276.2, +254.9, +237.7, +277.6, +272.8,BURNOUT,BURNOUT,BURNOUT,BURNOUT,BURNOUT,LLLLLLLLLL,LLLL
        88,2025/06/24 15:07:03,  0, +274.7, +253.7, +236.6, +276.1, +271.2,BURNOUT,BURNOUT,BURNOUT,BURNOUT,BURNOUT,LLLLLLLLLL,LLLL
        89,2025/06/24 15:07:04,  0, +273.2, +252.6, +235.5, +274.6, +269.7,BURNOUT,BURNOUT,BURNOUT,BURNOUT,BURNOUT,LLLLLLLLLL,LLLL
        90,2025/06/24 15:07:05,  0, +271.8, +251.4, +234.3, +273.1, +268.1,BURNOUT,BURNOUT,BURNOUT,BURNOUT,BURNOUT,LLLLLLLLLL,LLLL
        91,2025/06/24 15:07:06,  0, +270.3, +250.2, +233.2, +271.6, +266.6,BURNOUT,BURNOUT,BURNOUT,BURNOUT,BURNOUT,LLLLLLLLLL,LLLL
        92,2025/06/24 15:07:07,  0, +268.8, +249.0, +232.1, +270.1, +265.1,BURNOUT,BURNOUT,BURNOUT,BURNOUT,BURNOUT,LLLLLLLLLL,LLLL
        93,2025/06/24 15:07:08,  0, +267.3, +247.9, +231.0, +268.7, +263.6,BURNOUT,BURNOUT,BURNOUT,BURNOUT,BURNOUT,LLLLLLLLLL,LLLL
        94,2025/06/24 15:07:09,  0, +265.9, +246.7, +229.8, +267.2, +262.2,BURNOUT,BURNOUT,BURNOUT,BURNOUT,BURNOUT,LLLLLLLLLL,LLLL
        95,2025/06/24 15:07:10,  0, +264.6, +245.6, +228.7, +265.6, +260.7,BURNOUT,BURNOUT,BURNOUT,BURNOUT,BURNOUT,LLLLLLLLLL,LLLL
        96,2025/06/24 15:07:11,  0, +263.2, +244.4, +227.6, +264.3, +259.3,BURNOUT,BURNOUT,BURNOUT,BURNOUT,BURNOUT,LLLLLLLLLL,LLLL
        97,2025/06/24 15:07:12,  0, +261.8, +243.4, +226.5, +262.8, +257.8,BURNOUT,BURNOUT,BURNOUT,BURNOUT,BURNOUT,LLLLLLLLLL,LLLL
        98,2025/06/24 15:07:13,  0, +260.4, +242.2, +225.5, +261.4, +256.3,BURNOUT,BURNOUT,BURNOUT,BURNOUT,BURNOUT,LLLLLLLLLL,LLLL
        99,2025/06/24 15:07:14,  0, +259.0, +241.1, +224.4, +260.1, +254.9,BURNOUT,BURNOUT,BURNOUT,BURNOUT,BURNOUT,LLLLLLLLLL,LLLL
       100,2025/06/24 15:07:15,  0, +257.7, +240.0, +223.4, +258.7, +253.5,BURNOUT,BURNOUT,BURNOUT,BURNOUT,BURNOUT,LLLLLLLLLL,LLLL
       101,2025/06/24 15:07:16,  0, +256.3, +238.9, +222.3, +257.4, +252.2,BURNOUT,BURNOUT,BURNOUT,BURNOUT,BURNOUT,LLLLLLLLLL,LLLL
       102,2025/06/24 15:07:17,  0, +255.0, +237.7, +221.3, +256.0, +250.8,BURNOUT,BURNOUT,BURNOUT,BURNOUT,BURNOUT,LLLLLLLLLL,LLLL
       103,2025/06/24 15:07:18,  0, +253.7, +236.8, +220.3, +254.7, +249.4,BURNOUT,BURNOUT,BURNOUT,BURNOUT,BURNOUT,LLLLLLLLLL,LLLL
       104,2025/06/24 15:07:19,  0, +252.4, +235.7, +219.3, +253.4, +248.1,BURNOUT,BURNOUT,BURNOUT,BURNOUT,BURNOUT,LLLLLLLLLL,LLLL
       105,2025/06/24 15:07:20,  0, +251.1, +234.7, +218.3, +252.1, +246.7,BURNOUT,BURNOUT,BURNOUT,BURNOUT,BURNOUT,LLLLLLLLLL,LLLL
       106,2025/06/24 15:07:21,  0, +249.7, +233.6, +217.2, +250.7, +245.4,BURNOUT,BURNOUT,BURNOUT,BURNOUT,BURNOUT,LLLLLLLLLL,LLLL
       107,2025/06/24 15:07:22,  0, +248.4, +232.6, +216.3, +249.4, +244.0,BURNOUT,BURNOUT,BURNOUT,BURNOUT,BURNOUT,LLLLLLLLLL,LLLL
       108,2025/06/24 15:07:23,  0, +247.2, +231.6, +215.2, +248.1, +242.7,BURNOUT,BURNOUT,BURNOUT,BURNOUT,BURNOUT,LLLLLLLLLL,LLLL
       109,2025/06/24 15:07:24,  0, +246.0, +230.6, +214.3, +246.8, +241.5,BURNOUT,BURNOUT,BURNOUT,BURNOUT,BURNOUT,LLLLLLLLLL,LLLL
       110,2025/06/24 15:07:25,  0, +244.7, +229.6, +213.3, +245.5, +240.2,BURNOUT,BURNOUT,BURNOUT,BURNOUT,BURNOUT,LLLLLLLLLL,LLLL
       111,2025/06/24 15:07:26,  0, +243.4, +228.6, +212.3, +244.2, +238.9,BURNOUT,BURNOUT,BURNOUT,BURNOUT,BURNOUT,LLLLLLLLLL,LLLL
       112,2025/06/24 15:07:27,  0, +242.2, +227.6, +211.4, +243.0, +237.6,BURNOUT,BURNOUT,BURNOUT,BURNOUT,BURNOUT,LLLLLLLLLL,LLLL
       113,2025/06/24 15:07:28,  0, +241.0, +226.6, +210.4, +241.8, +236.3,BURNOUT,BURNOUT,BURNOUT,BURNOUT,BURNOUT,LLLLLLLLLL,LLLL
       114,2025/06/24 15:07:29,  0, +239.8, +225.6, +209.5, +240.5, +235.2,BURNOUT,BURNOUT,BURNOUT,BURNOUT,BURNOUT,LLLLLLLLLL,LLLL
       115,2025/06/24 15:07:30,  0, +238.5, +224.7, +208.5, +239.3, +233.9,BURNOUT,BURNOUT,BURNOUT,BURNOUT,BURNOUT,LLLLLLLLLL,LLLL
       116,2025/06/24 15:07:31,  0, +237.4, +223.7, +207.6, +238.1, +232.7,BURNOUT,BURNOUT,BURNOUT,BURNOUT,BURNOUT,LLLLLLLLLL,LLLL
       117,2025/06/24 15:07:32,  0, +236.2, +222.7, +206.7, +236.9, +231.5,BURNOUT,BURNOUT,BURNOUT,BURNOUT,BURNOUT,LLLLLLLLLL,LLLL
       118,2025/06/24 15:07:33,  0, +235.0, +221.8, +205.7, +235.6, +230.3,BURNOUT,BURNOUT,BURNOUT,BURNOUT,BURNOUT,LLLLLLLLLL,LLLL
       119,2025/06/24 15:07:34,  0, +233.9, +220.8, +204.8, +234.5, +229.1,BURNOUT,BURNOUT,BURNOUT,BURNOUT,BURNOUT,LLLLLLLLLL,LLLL
       120,2025/06/24 15:07:35,  0, +232.8, +219.8, +203.9, +233.4, +227.9,BURNOUT,BURNOUT,BURNOUT,BURNOUT,BURNOUT,LLLLLLLLLL,LLLL
       121,2025/06/24 15:07:36,  0, +231.6, +219.0, +203.0, +232.2, +226.8,BURNOUT,BURNOUT,BURNOUT,BURNOUT,BURNOUT,LLLLLLLLLL,LLLL
       122,2025/06/24 15:07:37,  0, +230.5, +218.0, +202.1, +231.0, +225.6,BURNOUT,BURNOUT,BURNOUT,BURNOUT,BURNOUT,LLLLLLLLLL,LLLL
       123,2025/06/24 15:07:38,  0, +229.3, +217.0, +201.2, +229.9, +224.4,BURNOUT,BURNOUT,BURNOUT,BURNOUT,BURNOUT,LLLLLLLLLL,LLLL
       124,2025/06/24 15:07:39,  0, +228.3, +216.2, +200.3, +228.8, +223.4,BURNOUT,BURNOUT,BURNOUT,BURNOUT,BURNOUT,LLLLLLLLLL,LLLL
       125,2025/06/24 15:07:40,  0, +227.2, +215.2, +199.5, +227.6, +222.1,BURNOUT,BURNOUT,BURNOUT,BURNOUT,BURNOUT,LLLLLLLLLL,LLLL
       126,2025/06/24 15:07:41,  0, +226.1, +214.3, +198.6, +226.5, +221.0,BURNOUT,BURNOUT,BURNOUT,BURNOUT,BURNOUT,LLLLLLLLLL,LLLL
       127,2025/06/24 15:07:42,  0, +225.0, +213.5, +197.7, +225.4, +219.9,BURNOUT,BURNOUT,BURNOUT,BURNOUT,BURNOUT,LLLLLLLLLL,LLLL
       128,2025/06/24 15:07:43,  0, +224.0, +212.5, +196.8, +224.3, +218.8,BURNOUT,BURNOUT,BURNOUT,BURNOUT,BURNOUT,LLLLLLLLLL,LLLL
       129,2025/06/24 15:07:44,  0, +222.9, +211.7, +196.0, +223.2, +217.6,BURNOUT,BURNOUT,BURNOUT,BURNOUT,BURNOUT,LLLLLLLLLL,LLLL
       130,2025/06/24 15:07:45,  0, +221.8, +210.8, +195.1, +222.1, +216.5,BURNOUT,BURNOUT,BURNOUT,BURNOUT,BURNOUT,LLLLLLLLLL,LLLL
       131,2025/06/24 15:07:46,  0, +220.8, +209.9, +194.3, +220.9, +215.3,BURNOUT,BURNOUT,BURNOUT,BURNOUT,BURNOUT,LLLLLLLLLL,LLLL
       132,2025/06/24 15:07:47,  0, +219.7, +208.9, +193.4, +219.8, +214.2,BURNOUT,BURNOUT,BURNOUT,BURNOUT,BURNOUT,LLLLLLLLLL,LLLL
       133,2025/06/24 15:07:48,  0, +218.7, +208.1, +192.6, +218.8, +213.1,BURNOUT,BURNOUT,BURNOUT,BURNOUT,BURNOUT,LLLLLLLLLL,LLLL
       134,2025/06/24 15:07:49,  0, +217.6, +207.2, +191.8, +217.6, +212.0,BURNOUT,BURNOUT,BURNOUT,BURNOUT,BURNOUT,LLLLLLLLLL,LLLL
       135,2025/06/24 15:07:50,  0, +216.5, +206.4, +190.9, +216.6, +210.9,BURNOUT,BURNOUT,BURNOUT,BURNOUT,BURNOUT,LLLLLLLLLL,LLLL
       136,2025/06/24 15:07:51,  0, +215.5, +205.4, +190.0, +215.5, +209.7,BURNOUT,BURNOUT,BURNOUT,BURNOUT,BURNOUT,LLLLLLLLLL,LLLL
       137,2025/06/24 15:07:52,  0, +214.5, +204.6, +189.2, +214.4, +208.6,BURNOUT,BURNOUT,BURNOUT,BURNOUT,BURNOUT,LLLLLLLLLL,LLLL
       138,2025/06/24 15:07:53,  0, +213.5, +203.7, +188.4, +213.4, +207.6,BURNOUT,BURNOUT,BURNOUT,BURNOUT,BURNOUT,LLLLLLLLLL,LLLL
       139,2025/06/24 15:07:54,  0, +212.4, +202.9, +187.5, +212.3, +206.5,BURNOUT,BURNOUT,BURNOUT,BURNOUT,BURNOUT,LLLLLLLLLL,LLLL
       140,2025/06/24 15:07:55,  0, +211.5, +202.0, +186.8, +211.3, +205.5,BURNOUT,BURNOUT,BURNOUT,BURNOUT,BURNOUT,LLLLLLLLLL,LLLL
       141,2025/06/24 15:07:56,  0, +210.4, +201.2, +185.9, +210.2, +204.4,BURNOUT,BURNOUT,BURNOUT,BURNOUT,BURNOUT,LLLLLLLLLL,LLLL
       142,2025/06/24 15:07:57,  0, +209.4, +200.3, +185.1, +209.2, +203.4,BURNOUT,BURNOUT,BURNOUT,BURNOUT,BURNOUT,LLLLLLLLLL,LLLL
       143,2025/06/24 15:07:58,  0, +208.5, +199.5, +184.3, +208.2, +202.5,BURNOUT,BURNOUT,BURNOUT,BURNOUT,BURNOUT,LLLLLLLLLL,LLLL
       144,2025/06/24 15:07:59,  0, +207.4, +198.7, +183.6, +207.2, +201.5,BURNOUT,BURNOUT,BURNOUT,BURNOUT,BURNOUT,LLLLLLLLLL,LLLL
       145,2025/06/24 15:08:00,  0, +206.6, +197.9, +182.8, +206.2, +200.5,BURNOUT,BURNOUT,BURNOUT,BURNOUT,BURNOUT,LLLLLLLLLL,LLLL
       146,2025/06/24 15:08:01,  0, +205.6, +197.1, +182.0, +205.2, +199.5,BURNOUT,BURNOUT,BURNOUT,BURNOUT,BURNOUT,LLLLLLLLLL,LLLL
       147,2025/06/24 15:08:02,  0, +204.6, +196.3, +181.2, +204.2, +198.6,BURNOUT,BURNOUT,BURNOUT,BURNOUT,BURNOUT,LLLLLLLLLL,LLLL
       148,2025/06/24 15:08:03,  0, +203.7, +195.5, +180.5, +203.3, +197.6,BURNOUT,BURNOUT,BURNOUT,BURNOUT,BURNOUT,LLLLLLLLLL,LLLL
       149,2025/06/24 15:08:04,  0, +202.8, +194.7, +179.7, +202.3, +196.7,BURNOUT,BURNOUT,BURNOUT,BURNOUT,BURNOUT,LLLLLLLLLL,LLLL
       150,2025/06/24 15:08:05,  0, +201.8, +193.9, +179.0, +201.4, +195.8,BURNOUT,BURNOUT,BURNOUT,BURNOUT,BURNOUT,LLLLLLLLLL,LLLL
       151,2025/06/24 15:08:06,  0, +201.0, +193.2, +178.3, +200.5, +194.9,BURNOUT,BURNOUT,BURNOUT,BURNOUT,BURNOUT,LLLLLLLLLL,LLLL
       152,2025/06/24 15:08:07,  0, +200.0, +192.4, +177.6, +199.5, +193.9,BURNOUT,BURNOUT,BURNOUT,BURNOUT,BURNOUT,LLLLLLLLLL,LLLL
       153,2025/06/24 15:08:08,  0, +199.1, +191.6, +176.8, +198.6, +193.0,BURNOUT,BURNOUT,BURNOUT,BURNOUT,BURNOUT,LLLLLLLLLL,LLLL
       154,2025/06/24 15:08:09,  0, +198.3, +190.9, +176.0, +197.7, +192.1,BURNOUT,BURNOUT,BURNOUT,BURNOUT,BURNOUT,LLLLLLLLLL,LLLL
       155,2025/06/24 15:08:10,  0, +197.5, +190.1, +175.3, +196.8, +191.3,BURNOUT,BURNOUT,BURNOUT,BURNOUT,BURNOUT,LLLLLLLLLL,LLLL
       156,2025/06/24 15:08:11,  0, +196.5, +189.4, +174.6, +195.9, +190.4,BURNOUT,BURNOUT,BURNOUT,BURNOUT,BURNOUT,LLLLLLLLLL,LLLL
       157,2025/06/24 15:08:12,  0, +195.7, +188.6, +173.8, +195.0, +189.6,BURNOUT,BURNOUT,BURNOUT,BURNOUT,BURNOUT,LLLLLLLLLL,LLLL
       158,2025/06/24 15:08:13,  0, +194.8, +187.9, +173.1, +194.1, +188.6,BURNOUT,BURNOUT,BURNOUT,BURNOUT,BURNOUT,LLLLLLLLLL,LLLL
       159,2025/06/24 15:08:14,  0, +193.9, +187.2, +172.4, +193.3, +187.9,BURNOUT,BURNOUT,BURNOUT,BURNOUT,BURNOUT,LLLLLLLLLL,LLLL
       160,2025/06/24 15:08:15,  0, +193.1, +186.4, +171.7, +192.4, +187.0,BURNOUT,BURNOUT,BURNOUT,BURNOUT,BURNOUT,LLLLLLLLLL,LLLL
       161,2025/06/24 15:08:16,  0, +192.2, +185.8, +171.0, +191.5, +186.1,BURNOUT,BURNOUT,BURNOUT,BURNOUT,BURNOUT,LLLLLLLLLL,LLLL
       162,2025/06/24 15:08:17,  0, +191.4, +185.0, +170.3, +190.7, +185.3,BURNOUT,BURNOUT,BURNOUT,BURNOUT,BURNOUT,LLLLLLLLLL,LLLL
       163,2025/06/24 15:08:18,  0, +190.6, +184.3, +169.6, +189.8, +184.4,BURNOUT,BURNOUT,BURNOUT,BURNOUT,BURNOUT,LLLLLLLLLL,LLLL
       164,2025/06/24 15:08:19,  0, +189.8, +183.6, +168.9, +188.9, +183.6,BURNOUT,BURNOUT,BURNOUT,BURNOUT,BURNOUT,LLLLLLLLLL,LLLL
       165,2025/06/24 15:08:20,  0, +188.9, +182.9, +168.3, +188.2, +182.8,BURNOUT,BURNOUT,BURNOUT,BURNOUT,BURNOUT,LLLLLLLLLL,LLLL
       166,2025/06/24 15:08:21,  0, +188.1, +182.1, +167.6, +187.4, +181.9,BURNOUT,BURNOUT,BURNOUT,BURNOUT,BURNOUT,LLLLLLLLLL,LLLL
       167,2025/06/24 15:08:22,  0, +187.4, +181.4, +166.9, +186.9, +181.2,BURNOUT,BURNOUT,BURNOUT,BURNOUT,BURNOUT,LLLLLLLLLL,LLLL
       168,2025/06/24 15:08:23,  0, +186.5, +180.8, +166.2, +186.7, +180.4,BURNOUT,BURNOUT,BURNOUT,BURNOUT,BURNOUT,LLLLLLLLLL,LLLL
       169,2025/06/24 15:08:24,  0, +185.8, +180.1, +165.5, +186.4, +179.6,BURNOUT,BURNOUT,BURNOUT,BURNOUT,BURNOUT,LLLLLLLLLL,LLLL
       170,2025/06/24 15:08:25,  0, +184.9, +179.4, +164.9, +186.2, +178.8,BURNOUT,BURNOUT,BURNOUT,BURNOUT,BURNOUT,LLLLLLLLLL,LLLL
       171,2025/06/24 15:08:26,  0, +184.2, +178.8, +164.3, +186.0, +178.0,BURNOUT,BURNOUT,BURNOUT,BURNOUT,BURNOUT,LLLLLLLLLL,LLLL
       172,2025/06/24 15:08:27,  0, +183.4, +178.1, +163.6, +185.8, +177.3,BURNOUT,BURNOUT,BURNOUT,BURNOUT,BURNOUT,LLLLLLLLLL,LLLL
       173,2025/06/24 15:08:28,  0, +182.6, +177.4, +162.9, +185.7, +176.5,BURNOUT,BURNOUT,BURNOUT,BURNOUT,BURNOUT,LLLLLLLLLL,LLLL
       174,2025/06/24 15:08:29,  0, +181.9, +176.8, +162.3, +185.4, +175.8,BURNOUT,BURNOUT,BURNOUT,BURNOUT,BURNOUT,LLLLLLLLLL,LLLL
       175,2025/06/24 15:08:30,  0, +181.1, +176.1, +161.6, +185.3, +174.9,BURNOUT,BURNOUT,BURNOUT,BURNOUT,BURNOUT,LLLLLLLLLL,LLLL
       176,2025/06/24 15:08:31,  0, +180.4, +175.4, +161.1, +185.0, +174.3,BURNOUT,BURNOUT,BURNOUT,BURNOUT,BURNOUT,LLLLLLLLLL,LLLL
       177,2025/06/24 15:08:32,  0, +179.7, +174.8, +160.4, +184.9, +173.5,BURNOUT,BURNOUT,BURNOUT,BURNOUT,BURNOUT,LLLLLLLLLL,LLLL
       178,2025/06/24 15:08:33,  0, +179.0, +174.2, +159.8, +184.7, +172.8,BURNOUT,BURNOUT,BURNOUT,BURNOUT,BURNOUT,LLLLLLLLLL,LLLL
       179,2025/06/24 15:08:34,  0, +178.2, +173.6, +159.1, +184.5, +172.0,BURNOUT,BURNOUT,BURNOUT,BURNOUT,BURNOUT,LLLLLLLLLL,LLLL
       180,2025/06/24 15:08:35,  0, +177.4, +172.9, +158.5, +184.3, +171.3,BURNOUT,BURNOUT,BURNOUT,BURNOUT,BURNOUT,LLLLLLLLLL,LLLL
       181,2025/06/24 15:08:36,  0, +176.8, +172.3, +157.9, +184.1, +170.5,BURNOUT,BURNOUT,BURNOUT,BURNOUT,BURNOUT,LLLLLLLLLL,LLLL
       182,2025/06/24 15:08:37,  0, +176.0, +171.6, +157.3, +183.9, +169.8,BURNOUT,BURNOUT,BURNOUT,BURNOUT,BURNOUT,LLLLLLLLLL,LLLL
       183,2025/06/24 15:08:38,  0, +175.3, +171.0, +156.7, +183.7, +169.1,BURNOUT,BURNOUT,BURNOUT,BURNOUT,BURNOUT,LLLLLLLLLL,LLLL
       184,2025/06/24 15:08:39,  0, +174.6, +170.4, +156.1, +183.6, +168.4,BURNOUT,BURNOUT,BURNOUT,BURNOUT,BURNOUT,LLLLLLLLLL,LLLL
       185,2025/06/24 15:08:40,  0, +173.9, +169.8, +155.5, +183.3, +167.6,BURNOUT,BURNOUT,BURNOUT,BURNOUT,BURNOUT,LLLLLLLLLL,LLLL
       186,2025/06/24 15:08:41,  0, +173.1, +169.2, +154.9, +183.1, +167.0,BURNOUT,BURNOUT,BURNOUT,BURNOUT,BURNOUT,LLLLLLLLLL,LLLL
       187,2025/06/24 15:08:42,  0, +172.5, +168.6, +154.3, +182.9, +166.3,BURNOUT,BURNOUT,BURNOUT,BURNOUT,BURNOUT,LLLLLLLLLL,LLLL
       188,2025/06/24 15:08:43,  0, +171.8, +167.9, +153.8, +182.7, +165.6,BURNOUT,BURNOUT,BURNOUT,BURNOUT,BURNOUT,LLLLLLLLLL,LLLL
       189,2025/06/24 15:08:44,  0, +171.1, +167.3, +153.1, +182.5, +164.9,BURNOUT,BURNOUT,BURNOUT,BURNOUT,BURNOUT,LLLLLLLLLL,LLLL
       190,2025/06/24 15:08:45,  0, +170.4, +166.8, +152.6, +182.2, +164.2,BURNOUT,BURNOUT,BURNOUT,BURNOUT,BURNOUT,LLLLLLLLLL,LLLL
       191,2025/06/24 15:08:46,  0, +169.8, +166.2, +152.0, +181.9, +163.6,BURNOUT,BURNOUT,BURNOUT,BURNOUT,BURNOUT,LLLLLLLLLL,LLLL
       192,2025/06/24 15:08:47,  0, +169.1, +165.5, +151.3, +181.8, +162.8,BURNOUT,BURNOUT,BURNOUT,BURNOUT,BURNOUT,LLLLLLLLLL,LLLL
       193,2025/06/24 15:08:48,  0, +168.7, +164.9, +150.9, +181.5, +162.2,BURNOUT,BURNOUT,BURNOUT,BURNOUT,BURNOUT,LLLLLLLLLL,LLLL
       194,2025/06/24 15:08:49,  0, +168.6, +164.4, +150.2, +181.2, +161.5,BURNOUT,BURNOUT,BURNOUT,BURNOUT,BURNOUT,LLLLLLLLLL,LLLL
       195,2025/06/24 15:08:50,  0, +168.5, +163.8, +149.6, +180.9, +160.8,BURNOUT,BURNOUT,BURNOUT,BURNOUT,BURNOUT,LLLLLLLLLL,LLLL
       196,2025/06/24 15:08:51,  0, +168.5, +163.2, +149.1, +180.6, +160.2,BURNOUT,BURNOUT,BURNOUT,BURNOUT,BURNOUT,LLLLLLLLLL,LLLL
       197,2025/06/24 15:08:52,  0, +168.4, +162.6, +148.5, +180.3, +159.5,BURNOUT,BURNOUT,BURNOUT,BURNOUT,BURNOUT,LLLLLLLLLL,LLLL
       198,2025/06/24 15:08:53,  0, +168.4, +162.0, +147.9, +180.1, +158.8,BURNOUT,BURNOUT,BURNOUT,BURNOUT,BURNOUT,LLLLLLLLLL,LLLL
       199,2025/06/24 15:08:54,  0, +168.4, +161.4, +147.4, +179.7, +158.2,BURNOUT,BURNOUT,BURNOUT,BURNOUT,BURNOUT,LLLLLLLLLL,LLLL
       200,2025/06/24 15:08:55,  0, +168.3, +160.9, +146.8, +179.7, +157.5,BURNOUT,BURNOUT,BURNOUT,BURNOUT,BURNOUT,LLLLLLLLLL,LLLL
       201,2025/06/24 15:08:56,  0, +168.3, +160.3, +146.3, +179.4, +156.9,BURNOUT,BURNOUT,BURNOUT,BURNOUT,BURNOUT,LLLLLLLLLL,LLLL
       202,2025/06/24 15:08:57,  0, +168.3, +159.8, +145.7, +178.9, +156.3,BURNOUT,BURNOUT,BURNOUT,BURNOUT,BURNOUT,LLLLLLLLLL,LLLL
       203,2025/06/24 15:08:58,  0, +168.3, +159.2, +145.3, +178.5, +155.6,BURNOUT,BURNOUT,BURNOUT,BURNOUT,BURNOUT,LLLLLLLLLL,LLLL
       204,2025/06/24 15:08:59,  0, +168.1, +158.6, +144.7, +178.2, +155.0,BURNOUT,BURNOUT,BURNOUT,BURNOUT,BURNOUT,LLLLLLLLLL,LLLL
       205,2025/06/24 15:09:00,  0, +168.0, +158.1, +144.2, +177.8, +154.3,BURNOUT,BURNOUT,BURNOUT,BURNOUT,BURNOUT,LLLLLLLLLL,LLLL
       206,2025/06/24 15:09:01,  0, +167.9, +157.5, +143.6, +177.4, +153.7,BURNOUT,BURNOUT,BURNOUT,BURNOUT,BURNOUT,LLLLLLLLLL,LLLL
       207,2025/06/24 15:09:02,  0, +167.8, +156.9, +143.1, +177.0, +153.1,BURNOUT,BURNOUT,BURNOUT,BURNOUT,BURNOUT,LLLLLLLLLL,LLLL
       208,2025/06/24 15:09:03,  0, +167.7, +156.4, +142.6, +176.7, +152.4,BURNOUT,BURNOUT,BURNOUT,BURNOUT,BURNOUT,LLLLLLLLLL,LLLL
       209,2025/06/24 15:09:04,  0, +167.6, +155.8, +142.1, +176.3, +151.7,BURNOUT,BURNOUT,BURNOUT,BURNOUT,BURNOUT,LLLLLLLLLL,LLLL
       210,2025/06/24 15:09:05,  0, +167.4, +155.3, +141.5, +175.9, +151.1,BURNOUT,BURNOUT,BURNOUT,BURNOUT,BURNOUT,LLLLLLLLLL,LLLL
       211,2025/06/24 15:09:06,  0, +167.3, +154.8, +141.0, +175.5, +150.5,BURNOUT,BURNOUT,BURNOUT,BURNOUT,BURNOUT,LLLLLLLLLL,LLLL
       212,2025/06/24 15:09:07,  0, +167.1, +154.2, +140.5, +175.1, +149.9,BURNOUT,BURNOUT,BURNOUT,BURNOUT,BURNOUT,LLLLLLLLLL,LLLL
       213,2025/06/24 15:09:08,  0, +166.9, +153.7, +140.0, +174.8, +149.2,BURNOUT,BURNOUT,BURNOUT,BURNOUT,BURNOUT,LLLLLLLLLL,LLLL
       214,2025/06/24 15:09:09,  0, +166.7, +153.1, +139.4, +174.4, +148.6,BURNOUT,BURNOUT,BURNOUT,BURNOUT,BURNOUT,LLLLLLLLLL,LLLL
       215,2025/06/24 15:09:10,  0, +166.4, +152.6, +138.9, +174.0, +148.1,BURNOUT,BURNOUT,BURNOUT,BURNOUT,BURNOUT,LLLLLLLLLL,LLLL
       216,2025/06/24 15:09:11,  0, +166.3, +152.1, +138.4, +173.6, +147.5,BURNOUT,BURNOUT,BURNOUT,BURNOUT,BURNOUT,LLLLLLLLLL,LLLL
       217,2025/06/24 15:09:12,  0, +166.0, +151.6, +137.9, +173.1, +146.8,BURNOUT,BURNOUT,BURNOUT,BURNOUT,BURNOUT,LLLLLLLLLL,LLLL
       218,2025/06/24 15:09:13,  0, +165.8, +151.0, +137.3, +172.8, +146.3,BURNOUT,BURNOUT,BURNOUT,BURNOUT,BURNOUT,LLLLLLLLLL,LLLL
       219,2025/06/24 15:09:14,  0, +165.5, +150.5, +136.8, +172.3, +145.7,BURNOUT,BURNOUT,BURNOUT,BURNOUT,BURNOUT,LLLLLLLLLL,LLLL
       220,2025/06/24 15:09:15,  0, +165.2, +149.9, +136.3, +171.9, +145.1,BURNOUT,BURNOUT,BURNOUT,BURNOUT,BURNOUT,LLLLLLLLLL,LLLL
       221,2025/06/24 15:09:16,  0, +164.9, +149.5, +135.8, +171.5, +144.5,BURNOUT,BURNOUT,BURNOUT,BURNOUT,BURNOUT,LLLLLLLLLL,LLLL
       222,2025/06/24 15:09:17,  0, +164.6, +148.9, +135.2, +171.1, +143.9,BURNOUT,BURNOUT,BURNOUT,BURNOUT,BURNOUT,LLLLLLLLLL,LLLL
       223,2025/06/24 15:09:18,  0, +164.3, +148.4, +134.7, +170.6, +143.4,BURNOUT,BURNOUT,BURNOUT,BURNOUT,BURNOUT,LLLLLLLLLL,LLLL
       224,2025/06/24 15:09:19,  0, +164.1, +147.8, +134.2, +170.2, +142.8,BURNOUT,BURNOUT,BURNOUT,BURNOUT,BURNOUT,LLLLLLLLLL,LLLL
       225,2025/06/24 15:09:20,  0, +163.8, +147.4, +133.8, +169.8, +142.2,BURNOUT,BURNOUT,BURNOUT,BURNOUT,BURNOUT,LLLLLLLLLL,LLLL
       226,2025/06/24 15:09:21,  0, +163.4, +146.9, +133.3, +169.4, +141.7,BURNOUT,BURNOUT,BURNOUT,BURNOUT,BURNOUT,LLLLLLLLLL,LLLL
       227,2025/06/24 15:09:22,  0, +163.0, +146.4, +132.8, +168.9, +141.1,BURNOUT,BURNOUT,BURNOUT,BURNOUT,BURNOUT,LLLLLLLLLL,LLLL
       228,2025/06/24 15:09:23,  0, +162.7, +145.9, +132.3, +168.4, +140.5,BURNOUT,BURNOUT,BURNOUT,BURNOUT,BURNOUT,LLLLLLLLLL,LLLL
       229,2025/06/24 15:09:24,  0, +162.3, +145.4, +131.8, +168.0, +139.9,BURNOUT,BURNOUT,BURNOUT,BURNOUT,BURNOUT,LLLLLLLLLL,LLLL
       230,2025/06/24 15:09:25,  0, +162.0, +144.9, +131.4, +167.6, +139.3,BURNOUT,BURNOUT,BURNOUT,BURNOUT,BURNOUT,LLLLLLLLLL,LLLL
       231,2025/06/24 15:09:26,  0, +161.7, +144.4, +130.9, +167.1, +138.8,BURNOUT,BURNOUT,BURNOUT,BURNOUT,BURNOUT,LLLLLLLLLL,LLLL
       232,2025/06/24 15:09:27,  0, +161.3, +143.9, +130.4, +166.6, +138.2,BURNOUT,BURNOUT,BURNOUT,BURNOUT,BURNOUT,LLLLLLLLLL,LLLL
       233,2025/06/24 15:09:28,  0, +160.9, +143.4, +130.0, +166.2, +137.6,BURNOUT,BURNOUT,BURNOUT,BURNOUT,BURNOUT,LLLLLLLLLL,LLLL
       234,2025/06/24 15:09:29,  0, +160.6, +142.9, +129.5, +165.7, +137.0,BURNOUT,BURNOUT,BURNOUT,BURNOUT,BURNOUT,LLLLLLLLLL,LLLL
       235,2025/06/24 15:09:30,  0, +160.3, +142.4, +128.9, +165.3, +136.5,BURNOUT,BURNOUT,BURNOUT,BURNOUT,BURNOUT,LLLLLLLLLL,LLLL
       236,2025/06/24 15:09:31,  0, +159.9, +141.9, +128.5, +164.8, +135.9,BURNOUT,BURNOUT,BURNOUT,BURNOUT,BURNOUT,LLLLLLLLLL,LLLL
       237,2025/06/24 15:09:32,  0, +159.5, +141.4, +128.1, +164.3, +135.5,BURNOUT,BURNOUT,BURNOUT,BURNOUT,BURNOUT,LLLLLLLLLL,LLLL
       238,2025/06/24 15:09:33,  0, +159.1, +140.9, +127.6, +163.8, +134.9,BURNOUT,BURNOUT,BURNOUT,BURNOUT,BURNOUT,LLLLLLLLLL,LLLL
       239,2025/06/24 15:09:34,  0, +158.8, +140.5, +127.1, +163.4, +134.4,BURNOUT,BURNOUT,BURNOUT,BURNOUT,BURNOUT,LLLLLLLLLL,LLLL
       240,2025/06/24 15:09:35,  0, +158.4, +140.0, +126.7, +162.9, +133.9,BURNOUT,BURNOUT,BURNOUT,BURNOUT,BURNOUT,LLLLLLLLLL,LLLL
       241,2025/06/24 15:09:36,  0, +158.1, +139.7, +126.2, +162.4, +133.3,BURNOUT,BURNOUT,BURNOUT,BURNOUT,BURNOUT,LLLLLLLLLL,LLLL
       242,2025/06/24 15:09:37,  0, +157.7, +139.2, +125.8, +161.9, +132.8,BURNOUT,BURNOUT,BURNOUT,BURNOUT,BURNOUT,LLLLLLLLLL,LLLL
       243,2025/06/24 15:09:38,  0, +157.3, +138.8, +125.3, +161.5, +132.3,BURNOUT,BURNOUT,BURNOUT,BURNOUT,BURNOUT,LLLLLLLLLL,LLLL
       244,2025/06/24 15:09:39,  0, +156.9, +138.4, +124.9, +161.0, +131.9,BURNOUT,BURNOUT,BURNOUT,BURNOUT,BURNOUT,LLLLLLLLLL,LLLL
       245,2025/06/24 15:09:40,  0, +156.6, +138.1, +124.4, +160.6, +131.4,BURNOUT,BURNOUT,BURNOUT,BURNOUT,BURNOUT,LLLLLLLLLL,LLLL
       246,2025/06/24 15:09:41,  0, +156.3, +137.8, +124.0, +160.1, +130.9,BURNOUT,BURNOUT,BURNOUT,BURNOUT,BURNOUT,LLLLLLLLLL,LLLL
       247,2025/06/24 15:09:42,  0, +155.9, +137.5, +123.6, +159.6, +130.3,BURNOUT,BURNOUT,BURNOUT,BURNOUT,BURNOUT,LLLLLLLLLL,LLLL
       248,2025/06/24 15:09:43,  0, +155.5, +137.2, +123.2, +159.1, +129.9,BURNOUT,BURNOUT,BURNOUT,BURNOUT,BURNOUT,LLLLLLLLLL,LLLL
       249,2025/06/24 15:09:44,  0, +155.1, +137.0, +122.7, +158.7, +129.3,BURNOUT,BURNOUT,BURNOUT,BURNOUT,BURNOUT,LLLLLLLLLL,LLLL
       250,2025/06/24 15:09:45,  0, +154.6, +136.6, +122.3, +158.1, +128.9,BURNOUT,BURNOUT,BURNOUT,BURNOUT,BURNOUT,LLLLLLLLLL,LLLL
       251,2025/06/24 15:09:46,  0, +154.3, +136.3, +122.0, +157.7, +128.4,BURNOUT,BURNOUT,BURNOUT,BURNOUT,BURNOUT,LLLLLLLLLL,LLLL
       252,2025/06/24 15:09:47,  0, +153.9, +136.1, +121.7, +157.3, +127.9,BURNOUT,BURNOUT,BURNOUT,BURNOUT,BURNOUT,LLLLLLLLLL,LLLL
       253,2025/06/24 15:09:48,  0, +153.4, +135.9, +121.5, +156.8, +127.4,BURNOUT,BURNOUT,BURNOUT,BURNOUT,BURNOUT,LLLLLLLLLL,LLLL
       254,2025/06/24 15:09:49,  0, +153.1, +135.7, +121.3, +156.3, +127.0,BURNOUT,BURNOUT,BURNOUT,BURNOUT,BURNOUT,LLLLLLLLLL,LLLL
       255,2025/06/24 15:09:50,  0, +152.8, +135.5, +121.1, +155.8, +126.5,BURNOUT,BURNOUT,BURNOUT,BURNOUT,BURNOUT,LLLLLLLLLL,LLLL
       256,2025/06/24 15:09:51,  0, +152.4, +135.2, +121.0, +155.3, +126.0,BURNOUT,BURNOUT,BURNOUT,BURNOUT,BURNOUT,LLLLLLLLLL,LLLL
       257,2025/06/24 15:09:52,  0, +152.0, +135.1, +120.9, +154.9, +125.6,BURNOUT,BURNOUT,BURNOUT,BURNOUT,BURNOUT,LLLLLLLLLL,LLLL
       258,2025/06/24 15:09:53,  0, +151.6, +134.9, +120.8, +154.4, +125.1,BURNOUT,BURNOUT,BURNOUT,BURNOUT,BURNOUT,LLLLLLLLLL,LLLL
       259,2025/06/24 15:09:54,  0, +151.2, +134.7, +120.8, +153.9, +124.6,BURNOUT,BURNOUT,BURNOUT,BURNOUT,BURNOUT,LLLLLLLLLL,LLLL
       260,2025/06/24 15:09:55,  0, +150.8, +134.6, +120.7, +153.4, +124.2,BURNOUT,BURNOUT,BURNOUT,BURNOUT,BURNOUT,LLLLLLLLLL,LLLL
       261,2025/06/24 15:09:56,  0, +150.4, +134.5, +120.7, +153.0, +123.7,BURNOUT,BURNOUT,BURNOUT,BURNOUT,BURNOUT,LLLLLLLLLL,LLLL
       262,2025/06/24 15:09:57,  0, +150.0, +134.2, +120.6, +152.5, +123.3,BURNOUT,BURNOUT,BURNOUT,BURNOUT,BURNOUT,LLLLLLLLLL,LLLL
       263,2025/06/24 15:09:58,  0, +149.6, +134.1, +120.6, +152.0, +122.8,BURNOUT,BURNOUT,BURNOUT,BURNOUT,BURNOUT,LLLLLLLLLL,LLLL
       264,2025/06/24 15:09:59,  0, +149.2, +134.0, +120.6, +151.6, +122.4,BURNOUT,BURNOUT,BURNOUT,BURNOUT,BURNOUT,LLLLLLLLLL,LLLL
       265,2025/06/24 15:10:00,  0, +148.9, +133.9, +120.6, +151.0, +121.9,BURNOUT,BURNOUT,BURNOUT,BURNOUT,BURNOUT,LLLLLLLLLL,LLLL
       266,2025/06/24 15:10:01,  0, +148.5, +133.8, +120.5, +150.7, +121.5,BURNOUT,BURNOUT,BURNOUT,BURNOUT,BURNOUT,LLLLLLLLLL,LLLL
       267,2025/06/24 15:10:02,  0, +148.1, +133.7, +120.5, +150.2, +121.1,BURNOUT,BURNOUT,BURNOUT,BURNOUT,BURNOUT,LLLLLLLLLL,LLLL
       268,2025/06/24 15:10:03,  0, +147.8, +133.5, +120.5, +149.7, +120.7,BURNOUT,BURNOUT,BURNOUT,BURNOUT,BURNOUT,LLLLLLLLLL,LLLL
       269,2025/06/24 15:10:04,  0, +147.3, +133.4, +120.4, +149.2, +120.2,BURNOUT,BURNOUT,BURNOUT,BURNOUT,BURNOUT,LLLLLLLLLL,LLLL
       270,2025/06/24 15:10:05,  0, +147.0, +133.3, +120.3, +148.8, +119.8,BURNOUT,BURNOUT,BURNOUT,BURNOUT,BURNOUT,LLLLLLLLLL,LLLL
       271,2025/06/24 15:10:06,  0, +146.5, +133.2, +120.3, +148.3, +119.4,BURNOUT,BURNOUT,BURNOUT,BURNOUT,BURNOUT,LLLLLLLLLL,LLLL
       272,2025/06/24 15:10:07,  0, +146.2, +133.1, +120.2, +147.8, +118.9,BURNOUT,BURNOUT,BURNOUT,BURNOUT,BURNOUT,LLLLLLLLLL,LLLL
       273,2025/06/24 15:10:08,  0, +145.8, +133.0, +120.2, +147.4, +118.4,BURNOUT,BURNOUT,BURNOUT,BURNOUT,BURNOUT,LLLLLLLLLL,LLLL
       274,2025/06/24 15:10:09,  0, +145.4, +132.9, +120.2, +146.9, +118.0,BURNOUT,BURNOUT,BURNOUT,BURNOUT,BURNOUT,LLLLLLLLLL,LLLL
       275,2025/06/24 15:10:10,  0, +145.0, +132.8, +120.2, +146.4, +117.6,BURNOUT,BURNOUT,BURNOUT,BURNOUT,BURNOUT,LLLLLLLLLL,LLLL
       276,2025/06/24 15:10:11,  0, +144.7, +132.8, +120.2, +146.0, +117.1,BURNOUT,BURNOUT,BURNOUT,BURNOUT,BURNOUT,LLLLLLLLLL,LLLL
       277,2025/06/24 15:10:12,  0, +144.2, +132.7, +120.0, +145.4, +116.7,BURNOUT,BURNOUT,BURNOUT,BURNOUT,BURNOUT,LLLLLLLLLL,LLLL
       278,2025/06/24 15:10:13,  0, +143.9, +132.5, +120.0, +145.0, +116.2,BURNOUT,BURNOUT,BURNOUT,BURNOUT,BURNOUT,LLLLLLLLLL,LLLL
       279,2025/06/24 15:10:14,  0, +143.4, +132.5, +120.0, +144.5, +115.8,BURNOUT,BURNOUT,BURNOUT,BURNOUT,BURNOUT,LLLLLLLLLL,LLLL
       280,2025/06/24 15:10:15,  0, +143.1, +132.4, +120.0, +144.0, +115.4,BURNOUT,BURNOUT,BURNOUT,BURNOUT,BURNOUT,LLLLLLLLLL,LLLL
       281,2025/06/24 15:10:16,  0, +142.7, +132.3, +119.9, +143.6, +115.0,BURNOUT,BURNOUT,BURNOUT,BURNOUT,BURNOUT,LLLLLLLLLL,LLLL
       282,2025/06/24 15:10:17,  0, +142.3, +132.2, +119.9, +143.0, +114.5,BURNOUT,BURNOUT,BURNOUT,BURNOUT,BURNOUT,LLLLLLLLLL,LLLL
       283,2025/06/24 15:10:18,  0, +142.0, +132.1, +119.9, +142.6, +114.1,BURNOUT,BURNOUT,BURNOUT,BURNOUT,BURNOUT,LLLLLLLLLL,LLLL
       284,2025/06/24 15:10:19,  0, +141.5, +132.0, +119.9, +142.1, +113.6,BURNOUT,BURNOUT,BURNOUT,BURNOUT,BURNOUT,LLLLLLLLLL,LLLL
       285,2025/06/24 15:10:20,  0, +141.2, +132.0, +119.9, +141.6, +113.3,BURNOUT,BURNOUT,BURNOUT,BURNOUT,BURNOUT,LLLLLLLLLL,LLLL
       286,2025/06/24 15:10:21,  0, +140.8, +131.9, +119.9, +141.2, +112.9,BURNOUT,BURNOUT,BURNOUT,BURNOUT,BURNOUT,LLLLLLLLLL,LLLL
       287,2025/06/24 15:10:22,  0, +140.4, +131.8, +119.8, +140.7, +112.5,BURNOUT,BURNOUT,BURNOUT,BURNOUT,BURNOUT,LLLLLLLLLL,LLLL
       288,2025/06/24 15:10:23,  0, +140.0, +131.7, +119.8, +140.2, +112.1,BURNOUT,BURNOUT,BURNOUT,BURNOUT,BURNOUT,LLLLLLLLLL,LLLL
       289,2025/06/24 15:10:24,  0, +139.7, +131.6, +119.7, +139.7, +111.7,BURNOUT,BURNOUT,BURNOUT,BURNOUT,BURNOUT,LLLLLLLLLL,LLLL
       290,2025/06/24 15:10:25,  0, +139.2, +131.6, +119.7, +139.3, +111.3,BURNOUT,BURNOUT,BURNOUT,BURNOUT,BURNOUT,LLLLLLLLLL,LLLL
       291,2025/06/24 15:10:26,  0, +138.9, +131.5, +119.7, +138.8, +110.9,BURNOUT,BURNOUT,BURNOUT,BURNOUT,BURNOUT,LLLLLLLLLL,LLLL
       292,2025/06/24 15:10:27,  0, +138.6, +131.4, +119.7, +138.4, +110.5,BURNOUT,BURNOUT,BURNOUT,BURNOUT,BURNOUT,LLLLLLLLLL,LLLL
       293,2025/06/24 15:10:28,  0, +138.1, +131.3, +119.7, +137.9, +110.2,BURNOUT,BURNOUT,BURNOUT,BURNOUT,BURNOUT,LLLLLLLLLL,LLLL
       294,2025/06/24 15:10:29,  0, +137.8, +131.2, +119.6, +137.5, +109.8,BURNOUT,BURNOUT,BURNOUT,BURNOUT,BURNOUT,LLLLLLLLLL,LLLL
