Repository: hackberie/kinoco

# kinoco
島根大学材料エネルギー学部用

File: kinoco/source/data/250624/group2/data_tm2.csv
sample,w_Bi,w_In,w_Sn,x_Bi,x_In,x_Sn,T_m_excel,T_m_script
sample_1,4.226,0.779,0.0,0.7487820912516396,0.2512179087483605,0.0,189.4,189.1
sample_2,3.227,1.78,0.0,0.4990166712425961,0.5009833287574039,0.0,96.5,108.7
sample_3,1.884,3.117,0.0,0.24930045300538475,0.7506995469946154,0.0,93.1,84.5
sample_4,4.207,0.0,0.781,0.7536871571738734,0.0,0.24631284282612673,208.1,204.2
sample_5,3.1906,0.0,1.8057,0.5009264112160248,0.0,0.4990735887839753,137.6,136.5
sample_6,1.876,0.0,3.1418,0.2532772846865078,0.0,0.7467227153134922,168.3,167.9
sample_7,0.0,3.716,1.284,0.0,0.749507149065566,0.25049285093443396,144.9,131.5
sample_8,0.0,2.4626,2.5406,0.0,0.5005338218210126,0.49946617817898736,121.7,120.3
sample_9,0.0,1.2066,3.7794,0.0,0.2481616634094335,0.7518383365905664,188.2,183.9
sample_10,2.392,1.278,1.333,0.33858524842715015,0.3292493251995667,0.33216542637328317,100.4,98.5

File: kinoco/source/data/250415/group2/250415-152455_BAK1_2回目.CSV (part 2 of 3)
ƒxƒ“ƒ_,"GRAPHTEC Corporation"
       295,2025/04/15 15:29:50,  0, +135.4, +132.7, +117.5, +118.4,  +94.4, +108.5,BURNOUT,BURNOUT,BURNOUT,BURNOUT,LLLLLLLLLL,LLLL
       296,2025/04/15 15:29:51,  0, +135.5, +132.2, +117.5, +118.3,  +94.7, +108.2,BURNOUT,BURNOUT,BURNOUT,BURNOUT,LLLLLLLLLL,LLLL
       297,2025/04/15 15:29:52,  0, +135.4, +131.7, +117.4, +118.2,  +94.8, +107.8,BURNOUT,BURNOUT,BURNOUT,BURNOUT,LLLLLLLLLL,LLLL
       298,2025/04/15 15:29:53,  0, +135.5, +131.4, +117.4, +118.1,  +95.0, +107.5,BURNOUT,BURNOUT,BURNOUT,BURNOUT,LLLLLLLLLL,LLLL
       299,2025/04/15 15:29:54,  0, +135.4, +131.0, +117.4, +117.9,  +95.0, +107.2,BURNOUT,BURNOUT,BURNOUT,BURNOUT,LLLLLLLLLL,LLLL
       300,2025/04/15 15:29:55,  0, +135.4, +130.6, +117.3, +117.6,  +95.0, +106.8,BURNOUT,BURNOUT,BURNOUT,BURNOUT,LLLLLLLLLL,LLLL
       301,2025/04/15 15:29:56,  0, +135.2, +130.5, +117.3, +117.2,  +95.0, +106.5,BURNOUT,BURNOUT,BURNOUT,BURNOUT,LLLLLLLLLL,LLLL
       302,2025/04/15 15:29:57,  0, +135.1, +130.3, +117.2, +116.7,  +95.0, +106.2,BURNOUT,BURNOUT,BURNOUT,BURNOUT,LLLLLLLLLL,LLLL
       303,2025/04/15 15:29:58,  0, +135.0, +130.3, +117.2, +116.0,  +94.8, +105.9,BURNOUT,BURNOUT,BURNOUT,BURNOUT,LLLLLLLLLL,LLLL
       304,2025/04/15 15:29:59,  0, +135.0, +130.4, +117.2, +115.5,  +94.8, +105.6,BURNOUT,BURNOUT,BURNOUT,BURNOUT,LLLLLLLLLL,LLLL
       305,2025/04/15 15:30:00,  0, +134.9, +130.6, +117.2, +114.8,  +94.7, +105.3,BURNOUT,BURNOUT,BURNOUT,BURNOUT,LLLLLLLLLL,LLLL
       306,2025/04/15 15:30:01,  0, +134.8, +130.8, +117.1, +114.3,  +94.5, +105.0,BURNOUT,BURNOUT,BURNOUT,BURNOUT,LLLLLLLLLL,LLLL
       307,2025/04/15 15:30:02,  0, +134.7, +130.9, +117.0, +113.7,  +94.4, +104.7,BURNOUT,BURNOUT,BURNOUT,BURNOUT,LLLLLLLLLL,LLLL
       308,2025/04/15 15:30:03,  0, +134.6, +131.1, +117.1, +113.2,  +94.2, +104.4,BURNOUT,BURNOUT,BURNOUT,BURNOUT,LLLLLLLLLL,LLLL
       309,2025/04/15 15:30:04,  0, +134.6, +131.2, +117.0, +112.6,  +94.1, +104.1,BURNOUT,BURNOUT,BURNOUT,BURNOUT,LLLLLLLLLL,LLLL
       310,2025/04/15 15:30:05,  0, +134.4, +131.3, +117.0, +112.1,  +93.9, +103.8,BURNOUT,BURNOUT,BURNOUT,BURNOUT,LLLLLLLLLL,LLLL
       311,2025/04/15 15:30:06,  0, +134.4, +131.3, +117.0, +111.5,  +93.8, +103.5,BURNOUT,BURNOUT,BURNOUT,BURNOUT,LLLLLLLLLL,LLLL
       312,2025/04/15 15:30:07,  0, +134.3, +131.3, +117.0, +111.0,  +93.6, +103.3,BURNOUT,BURNOUT,BURNOUT,BURNOUT,LLLLLLLLLL,LLLL
       313,2025/04/15 15:30:08,  0, +134.2, +131.4, +117.0, +110.5,  +93.4, +102.9,BURNOUT,BURNOUT,BURNOUT,BURNOUT,LLLLLLLLLL,LLLL
       314,2025/04/15 15:30:09,  0, +134.2, +131.5, +117.0, +110.0,  +93.3, +102.7,BURNOUT,BURNOUT,BURNOUT,BURNOUT,LLLLLLLLLL,LLLL
       315,2025/04/15 15:30:10,  0, +134.1, +131.5, +117.0, +109.5,  +93.0, +102.4,BURNOUT,BURNOUT,BURNOUT,BURNOUT,LLLLLLLLLL,LLLL
       316,2025/04/15 15:30:11,  0, +134.1, +131.5, +116.9, +109.1,  +92.9, +102.1,BURNOUT,BURNOUT,BURNOUT,BURNOUT,LLLLLLLLLL,LLLL
       317,2025/04/15 15:30:12,  0, +134.0, +131.5, +116.9, +108.5,  +92.6, +101.8,BURNOUT,BURNOUT,BURNOUT,BURNOUT,LLLLLLLLLL,LLLL
       318,2025/04/15 15:30:13,  0, +133.9, +131.4, +116.9, +108.1,  +92.5, +101.5,BURNOUT,BURNOUT,BURNOUT,BURNOUT,LLLLLLLLLL,LLLL
       319,2025/04/15 15:30:14,  0, +133.8, +131.4, +116.8, +107.6,  +92.2, +101.2,BURNOUT,BURNOUT,BURNOUT,BURNOUT,LLLLLLLLLL,LLLL
       320,2025/04/15 15:30:15,  0, +133.8, +131.4, +116.7, +107.1,  +92.1, +100.8,BURNOUT,BURNOUT,BURNOUT,BURNOUT,LLLLLLLLLL,LLLL
       321,2025/04/15 15:30:16,  0, +133.6, +131.4, +116.7, +106.7,  +91.9, +100.6,BURNOUT,BURNOUT,BURNOUT,BURNOUT,LLLLLLLLLL,LLLL
       322,2025/04/15 15:30:17,  0, +133.4, +131.4, +116.7, +106.1,  +91.6, +100.3,BURNOUT,BURNOUT,BURNOUT,BURNOUT,LLLLLLLLLL,LLLL
       323,2025/04/15 15:30:18,  0, +133.4, +131.3, +116.6, +105.6,  +91.5,  +99.9,BURNOUT,BURNOUT,BURNOUT,BURNOUT,LLLLLLLLLL,LLLL
       324,2025/04/15 15:30:19,  0, +133.2, +131.3, +116.6, +105.1,  +91.2,  +99.7,BURNOUT,BURNOUT,BURNOUT,BURNOUT,LLLLLLLLLL,LLLL
       325,2025/04/15 15:30:20,  0, +133.0, +131.3, +116.5, +104.7,  +91.0,  +99.5,BURNOUT,BURNOUT,BURNOUT,BURNOUT,LLLLLLLLLL,LLLL
       326,2025/04/15 15:30:21,  0, +132.9, +131.2, +116.4, +104.1,  +90.8,  +99.2,BURNOUT,BURNOUT,BURNOUT,BURNOUT,LLLLLLLLLL,LLLL
       327,2025/04/15 15:30:22,  0, +132.7, +131.1, +116.3, +103.5,  +90.6,  +98.8,BURNOUT,BURNOUT,BURNOUT,BURNOUT,LLLLLLLLLL,LLLL
       328,2025/04/15 15:30:23,  0, +132.5, +131.1, +116.2, +103.0,  +90.4,  +98.5,BURNOUT,BURNOUT,BURNOUT,BURNOUT,LLLLLLLLLL,LLLL
       329,2025/04/15 15:30:24,  0, +132.3, +131.0, +116.2, +102.5,  +90.2,  +98.2,BURNOUT,BURNOUT,BURNOUT,BURNOUT,LLLLLLLLLL,LLLL
       330,2025/04/15 15:30:25,  0, +132.1, +131.0, +116.1, +102.1,  +89.9,  +97.9,BURNOUT,BURNOUT,BURNOUT,BURNOUT,LLLLLLLLLL,LLLL
       331,2025/04/15 15:30:26,  0, +131.9, +130.9, +116.1, +101.6,  +89.8,  +97.6,BURNOUT,BURNOUT,BURNOUT,BURNOUT,LLLLLLLLLL,LLLL
       332,2025/04/15 15:30:27,  0, +131.7, +130.9, +115.9, +101.0,  +89.5,  +97.4,BURNOUT,BURNOUT,BURNOUT,BURNOUT,LLLLLLLLLL,LLLL
       333,2025/04/15 15:30:28,  0, +131.4, +130.8, +115.9, +100.5,  +89.4,  +97.1,BURNOUT,BURNOUT,BURNOUT,BURNOUT,LLLLLLLLLL,LLLL
       334,2025/04/15 15:30:29,  0, +131.2, +130.7, +115.8, +100.1,  +89.2,  +96.8,BURNOUT,BURNOUT,BURNOUT,BURNOUT,LLLLLLLLLL,LLLL
       335,2025/04/15 15:30:30,  0, +130.9, +130.6, +115.7,  +99.6,  +89.0,  +96.5,BURNOUT,BURNOUT,BURNOUT,BURNOUT,LLLLLLLLLL,LLLL
       336,2025/04/15 15:30:31,  0, +130.6, +130.6, +115.6,  +99.2,  +88.8,  +96.3,BURNOUT,BURNOUT,BURNOUT,BURNOUT,LLLLLLLLLL,LLLL
       337,2025/04/15 15:30:32,  0, +130.3, +130.5, +115.6,  +98.5,  +88.6,  +96.1,BURNOUT,BURNOUT,BURNOUT,BURNOUT,LLLLLLLLLL,LLLL
       338,2025/04/15 15:30:33,  0, +129.9, +130.4, +115.5,  +98.1,  +88.4,  +95.8,BURNOUT,BURNOUT,BURNOUT,BURNOUT,LLLLLLLLLL,LLLL
       339,2025/04/15 15:30:34,  0, +129.6, +130.3, +115.3,  +97.6,  +88.3,  +95.5,BURNOUT,BURNOUT,BURNOUT,BURNOUT,LLLLLLLLLL,LLLL
       340,2025/04/15 15:30:35,  0, +129.2, +130.2, +115.3,  +97.1,  +88.1,  +95.2,BURNOUT,BURNOUT,BURNOUT,BURNOUT,LLLLLLLLLL,LLLL
       341,2025/04/15 15:30:36,  0, +128.9, +130.0, +115.1,  +96.7,  +87.9,  +95.0,BURNOUT,BURNOUT,BURNOUT,BURNOUT,LLLLLLLLLL,LLLL
       342,2025/04/15 15:30:37,  0, +128.6, +129.9, +114.9,  +96.2,  +87.8,  +94.7,BURNOUT,BURNOUT,BURNOUT,BURNOUT,LLLLLLLLLL,LLLL
       343,2025/04/15 15:30:38,  0, +128.2, +129.8, +114.7,  +95.7,  +87.6,  +94.4,BURNOUT,BURNOUT,BURNOUT,BURNOUT,LLLLLLLLLL,LLLL
       344,2025/04/15 15:30:39,  0, +127.8, +129.7, +114.5,  +95.3,  +87.5,  +94.1,BURNOUT,BURNOUT,BURNOUT,BURNOUT,LLLLLLLLLL,LLLL
       345,2025/04/15 15:30:40,  0, +127.4, +129.6, +114.2,  +94.9,  +87.3,  +93.9,BURNOUT,BURNOUT,BURNOUT,BURNOUT,LLLLLLLLLL,LLLL
       346,2025/04/15 15:30:41,  0, +127.0, +129.4, +113.9,  +94.5,  +87.2,  +93.7,BURNOUT,BURNOUT,BURNOUT,BURNOUT,LLLLLLLLLL,LLLL
       347,2025/04/15 15:30:42,  0, +126.5, +129.2, +113.5,  +94.1,  +87.0,  +93.4,BURNOUT,BURNOUT,BURNOUT,BURNOUT,LLLLLLLLLL,LLLL
       348,2025/04/15 15:30:43,  0, +126.1, +129.0, +113.1,  +93.6,  +86.9,  +93.2,BURNOUT,BURNOUT,BURNOUT,BURNOUT,LLLLLLLLLL,LLLL
       349,2025/04/15 15:30:44,  0, +125.6, +128.8, +112.7,  +93.3,  +86.7,  +92.9,BURNOUT,BURNOUT,BURNOUT,BURNOUT,LLLLLLLLLL,LLLL
       350,2025/04/15 15:30:45,  0, +125.1, +128.4, +112.2,  +92.8,  +86.5,  +92.7,BURNOUT,BURNOUT,BURNOUT,BURNOUT,LLLLLLLLLL,LLLL
       351,2025/04/15 15:30:46,  0, +124.6, +128.0, +111.7,  +92.4,  +86.4,  +92.4,BURNOUT,BURNOUT,BURNOUT,BURNOUT,LLLLLLLLLL,LLLL
       352,2025/04/15 15:30:47,  0, +124.1, +127.6, +111.3,  +92.1,  +86.3,  +92.2,BURNOUT,BURNOUT,BURNOUT,BURNOUT,LLLLLLLLLL,LLLL
       353,2025/04/15 15:30:48,  0, +123.6, +127.1, +110.8,  +91.7,  +86.1,  +91.9,BURNOUT,BURNOUT,BURNOUT,BURNOUT,LLLLLLLLLL,LLLL
       354,2025/04/15 15:30:49,  0, +123.0, +126.5, +110.4,  +91.3,  +86.0,  +91.7,BURNOUT,BURNOUT,BURNOUT,BURNOUT,LLLLLLLLLL,LLLL
       355,2025/04/15 15:30:50,  0, +122.4, +125.9, +109.9,  +90.9,  +85.8,  +91.5,BURNOUT,BURNOUT,BURNOUT,BURNOUT,LLLLLLLLLL,LLLL
       356,2025/04/15 15:30:51,  0, +121.8, +125.2, +109.5,  +90.5,  +85.6,  +91.3,BURNOUT,BURNOUT,BURNOUT,BURNOUT,LLLLLLLLLL,LLLL
       357,2025/04/15 15:30:52,  0, +121.2, +124.7, +109.0,  +90.1,  +85.5,  +91.0,BURNOUT,BURNOUT,BURNOUT,BURNOUT,LLLLLLLLLL,LLLL
       358,2025/04/15 15:30:53,  0, +120.5, +124.1, +108.6,  +89.8,  +85.3,  +90.8,BURNOUT,BURNOUT,BURNOUT,BURNOUT,LLLLLLLLLL,LLLL
       359,2025/04/15 15:30:54,  0, +119.9, +123.7, +108.1,  +89.3,  +85.2,  +90.6,BURNOUT,BURNOUT,BURNOUT,BURNOUT,LLLLLLLLLL,LLLL
       360,2025/04/15 15:30:55,  0, +119.2, +123.2, +107.8,  +89.0,  +85.0,  +90.4,BURNOUT,BURNOUT,BURNOUT,BURNOUT,LLLLLLLLLL,LLLL
       361,2025/04/15 15:30:56,  0, +118.5, +122.7, +107.2,  +88.6,  +84.9,  +90.2,BURNOUT,BURNOUT,BURNOUT,BURNOUT,LLLLLLLLLL,LLLL
       362,2025/04/15 15:30:57,  0, +117.8, +122.1, +106.8,  +88.2,  +84.7,  +89.9,BURNOUT,BURNOUT,BURNOUT,BURNOUT,LLLLLLLLLL,LLLL
       363,2025/04/15 15:30:58,  0, +117.1, +121.3, +106.3,  +87.8,  +84.6,  +89.8,BURNOUT,BURNOUT,BURNOUT,BURNOUT,LLLLLLLLLL,LLLL
       364,2025/04/15 15:30:59,  0, +116.4, +120.5, +105.8,  +87.5,  +84.4,  +89.6,BURNOUT,BURNOUT,BURNOUT,BURNOUT,LLLLLLLLLL,LLLL
       365,2025/04/15 15:31:00,  0, +115.7, +119.6, +105.3,  +87.2,  +84.3,  +89.3,BURNOUT,BURNOUT,BURNOUT,BURNOUT,LLLLLLLLLL,LLLL
       366,2025/04/15 15:31:01,  0, +115.0, +118.8, +104.8,  +86.8,  +84.1,  +89.2,BURNOUT,BURNOUT,BURNOUT,BURNOUT,LLLLLLLLLL,LLLL
       367,2025/04/15 15:31:02,  0, +114.4, +118.1, +104.3,  +86.5,  +83.9,  +88.9,BURNOUT,BURNOUT,BURNOUT,BURNOUT,LLLLLLLLLL,LLLL
       368,2025/04/15 15:31:03,  0, +113.6, +117.3, +103.8,  +86.1,  +83.8,  +88.7,BURNOUT,BURNOUT,BURNOUT,BURNOUT,LLLLLLLLLL,LLLL
       369,2025/04/15 15:31:04,  0, +113.0, +116.7, +103.3,  +85.8,  +83.6,  +88.5,BURNOUT,BURNOUT,BURNOUT,BURNOUT,LLLLLLLLLL,LLLL
       370,2025/04/15 15:31:05,  0, +112.4, +116.1, +102.8,  +85.4,  +83.4,  +88.3,BURNOUT,BURNOUT,BURNOUT,BURNOUT,LLLLLLLLLL,LLLL
       371,2025/04/15 15:31:06,  0, +111.6, +115.4, +102.3,  +85.1,  +83.4,  +88.2,BURNOUT,BURNOUT,BURNOUT,BURNOUT,LLLLLLLLLL,LLLL
       372,2025/04/15 15:31:07,  0, +111.0, +114.8, +101.8,  +84.7,  +83.1,  +87.9,BURNOUT,BURNOUT,BURNOUT,BURNOUT,LLLLLLLLLL,LLLL
       373,2025/04/15 15:31:08,  0, +110.4, +114.2, +101.3,  +84.4,  +83.0,  +87.8,BURNOUT,BURNOUT,BURNOUT,BURNOUT,LLLLLLLLLL,LLLL
       374,2025/04/15 15:31:09,  0, +109.8, +113.6, +100.9,  +84.1,  +82.9,  +87.5,BURNOUT,BURNOUT,BURNOUT,BURNOUT,LLLLLLLLLL,LLLL
       375,2025/04/15 15:31:10,  0, +109.2, +113.0, +100.4,  +83.7,  +82.7,  +87.3,BURNOUT,BURNOUT,BURNOUT,BURNOUT,LLLLLLLLLL,LLLL
       376,2025/04/15 15:31:11,  0, +108.5, +112.4,  +99.9,  +83.4,  +82.6,  +87.2,BURNOUT,BURNOUT,BURNOUT,BURNOUT,LLLLLLLLLL,LLLL
       377,2025/04/15 15:31:12,  0, +107.9, +111.8,  +99.5,  +83.1,  +82.4,  +86.9,BURNOUT,BURNOUT,BURNOUT,BURNOUT,LLLLLLLLLL,LLLL
       378,2025/04/15 15:31:13,  0, +107.3, +111.2,  +98.9,  +82.7,  +82.3,  +86.7,BURNOUT,BURNOUT,BURNOUT,BURNOUT,LLLLLLLLLL,LLLL
       379,2025/04/15 15:31:14,  0, +106.7, +110.6,  +98.5,  +82.4,  +82.2,  +86.5,BURNOUT,BURNOUT,BURNOUT,BURNOUT,LLLLLLLLLL,LLLL
       380,2025/04/15 15:31:15,  0, +106.1, +110.0,  +98.1,  +82.0,  +82.0,  +86.3,BURNOUT,BURNOUT,BURNOUT,BURNOUT,LLLLLLLLLL,LLLL
       381,2025/04/15 15:31:16,  0, +105.5, +109.5,  +97.6,  +81.8,  +81.9,  +86.1,BURNOUT,BURNOUT,BURNOUT,BURNOUT,LLLLLLLLLL,LLLL
       382,2025/04/15 15:31:17,  0, +104.9, +108.8,  +97.2,  +81.4,  +81.8,  +85.9,BURNOUT,BURNOUT,BURNOUT,BURNOUT,LLLLLLLLLL,LLLL
       383,2025/04/15 15:31:18,  0, +104.4, +108.3,  +96.7,  +81.1,  +81.7,  +85.7,BURNOUT,BURNOUT,BURNOUT,BURNOUT,LLLLLLLLLL,LLLL
       384,2025/04/15 15:31:19,  0, +103.8, +107.8,  +96.2,  +80.8,  +81.6,  +85.5,BURNOUT,BURNOUT,BURNOUT,BURNOUT,LLLLLLLLLL,LLLL
       385,2025/04/15 15:31:20,  0, +103.2, +107.2,  +95.8,  +80.5,  +81.4,  +85.2,BURNOUT,BURNOUT,BURNOUT,BURNOUT,LLLLLLLLLL,LLLL
       386,2025/04/15 15:31:21,  0, +102.6, +106.6,  +95.4,  +80.1,  +81.3,  +85.1,BURNOUT,BURNOUT,BURNOUT,BURNOUT,LLLLLLLLLL,LLLL
       387,2025/04/15 15:31:22,  0, +102.1, +106.1,  +95.0,  +79.9,  +81.2,  +84.8,BURNOUT,BURNOUT,BURNOUT,BURNOUT,LLLLLLLLLL,LLLL
       388,2025/04/15 15:31:23,  0, +101.6, +105.6,  +94.5,  +79.6,  +81.1,  +84.7,BURNOUT,BURNOUT,BURNOUT,BURNOUT,LLLLLLLLLL,LLLL
       389,2025/04/15 15:31:24,  0, +101.0, +105.0,  +94.1,  +79.2,  +80.9,  +84.4,BURNOUT,BURNOUT,BURNOUT,BURNOUT,LLLLLLLLLL,LLLL
       390,2025/04/15 15:31:25,  0, +100.5, +104.5,  +93.7,  +78.9,  +80.8,  +84.2,BURNOUT,BURNOUT,BURNOUT,BURNOUT,LLLLLLLLLL,LLLL
       391,2025/04/15 15:31:26,  0,  +99.9, +104.0,  +93.3,  +78.6,  +80.7,  +84.0,BURNOUT,BURNOUT,BURNOUT,BURNOUT,LLLLLLLLLL,LLLL
       392,2025/04/15 15:31:27,  0,  +99.5, +103.5,  +92.9,  +78.2,  +80.6,  +83.8,BURNOUT,BURNOUT,BURNOUT,BURNOUT,LLLLLLLLLL,LLLL
       393,2025/04/15 15:31:28,  0,  +98.9, +103.0,  +92.5,  +77.9,  +80.5,  +83.6,BURNOUT,BURNOUT,BURNOUT,BURNOUT,LLLLLLLLLL,LLLL
       394,2025/04/15 15:31:29,  0,  +98.4, +102.4,  +92.1,  +77.6,  +80.3,  +83.4,BURNOUT,BURNOUT,BURNOUT,BURNOUT,LLLLLLLLLL,LLLL
       395,2025/04/15 15:31:30,  0,  +97.9, +101.9,  +91.7,  +77.3,  +80.2,  +83.1,BURNOUT,BURNOUT,BURNOUT,BURNOUT,LLLLLLLLLL,LLLL
       396,2025/04/15 15:31:31,  0,  +97.5, +101.5,  +91.3,  +77.0,  +80.0,  +82.9,BURNOUT,BURNOUT,BURNOUT,BURNOUT,LLLLLLLLLL,LLLL
       397,2025/04/15 15:31:32,  0,  +96.9, +100.9,  +90.9,  +76.7,  +79.9,  +82.7,BURNOUT,BURNOUT,BURNOUT,BURNOUT,LLLLLLLLLL,LLLL
       398,2025/04/15 15:31:33,  0,  +96.4, +100.4,  +90.5,  +76.4,  +79.8,  +82.4,BURNOUT,BURNOUT,BURNOUT,BURNOUT,LLLLLLLLLL,LLLL
       399,2025/04/15 15:31:34,  0,  +95.9,  +99.9,  +90.2,  +76.1,  +79.6,  +82.3,BURNOUT,BURNOUT,BURNOUT,BURNOUT,LLLLLLLLLL,LLLL
       400,2025/04/15 15:31:35,  0,  +95.5,  +99.5,  +89.8,  +75.8,  +79.6,  +82.0,BURNOUT,BURNOUT,BURNOUT,BURNOUT,LLLLLLLLLL,LLLL
       401,2025/04/15 15:31:36,  0,  +95.0,  +99.0,  +89.4,  +75.5,  +79.4,  +81.8,BURNOUT,BURNOUT,BURNOUT,BURNOUT,LLLLLLLLLL,LLLL
       402,2025/04/15 15:31:37,  0,  +94.5,  +98.5,  +89.0,  +75.1,  +79.3,  +81.6,BURNOUT,BURNOUT,BURNOUT,BURNOUT,LLLLLLLLLL,LLLL
       403,2025/04/15 15:31:38,  0,  +94.1,  +98.1,  +88.7,  +74.8,  +79.1,  +81.4,BURNOUT,BURNOUT,BURNOUT,BURNOUT,LLLLLLLLLL,LLLL
       404,2025/04/15 15:31:39,  0,  +93.6,  +97.6,  +88.3,  +74.6,  +78.9,  +81.2,BURNOUT,BURNOUT,BURNOUT,BURNOUT,LLLLLLLLLL,LLLL
       405,2025/04/15 15:31:40,  0,  +93.2,  +97.2,  +87.9,  +74.3,  +78.8,  +81.0,BURNOUT,BURNOUT,BURNOUT,BURNOUT,LLLLLLLLLL,LLLL
       406,2025/04/15 15:31:41,  0,  +92.7,  +96.7,  +87.5,  +74.1,  +78.7,  +80.7,BURNOUT,BURNOUT,BURNOUT,BURNOUT,LLLLLLLLLL,LLLL
       407,2025/04/15 15:31:42,  0,  +92.2,  +96.2,  +87.2,  +73.8,  +78.6,  +80.5,BURNOUT,BURNOUT,BURNOUT,BURNOUT,LLLLLLLLLL,LLLL
       408,2025/04/15 15:31:43,  0,  +91.7,  +95.8,  +86.8,  +73.5,  +78.5,  +80.3,BURNOUT,BURNOUT,BURNOUT,BURNOUT,LLLLLLLLLL,LLLL
       409,2025/04/15 15:31:44,  0,  +91.3,  +95.3,  +86.5,  +73.2,  +78.3,  +80.1,BURNOUT,BURNOUT,BURNOUT,BURNOUT,LLLLLLLLLL,LLLL
       410,2025/04/15 15:31:45,  0,  +90.8,  +94.8,  +86.2,  +73.0,  +78.2,  +79.9,BURNOUT,BURNOUT,BURNOUT,BURNOUT,LLLLLLLLLL,LLLL
       411,2025/04/15 15:31:46,  0,  +90.4,  +94.4,  +85.8,  +72.7,  +78.3,  +79.7,BURNOUT,BURNOUT,BURNOUT,BURNOUT,LLLLLLLLLL,LLLL
       412,2025/04/15 15:31:47,  0,  +89.9,  +94.0,  +85.5,  +72.4,  +78.3,  +79.6,BURNOUT,BURNOUT,BURNOUT,BURNOUT,LLLLLLLLLL,LLLL
       413,2025/04/15 15:31:48,  0,  +89.5,  +93.5,  +85.2,  +72.2,  +78.2,  +79.3,BURNOUT,BURNOUT,BURNOUT,BURNOUT,LLLLLLLLLL,LLLL
       414,2025/04/15 15:31:49,  0,  +89.0,  +93.1,  +84.9,  +72.0,  +78.0,  +79.1,BURNOUT,BURNOUT,BURNOUT,BURNOUT,LLLLLLLLLL,LLLL
       415,2025/04/15 15:31:50,  0,  +88.5,  +92.7,  +84.6,  +71.7,  +77.9,  +78.9,BURNOUT,BURNOUT,BURNOUT,BURNOUT,LLLLLLLLLL,LLLL
       416,2025/04/15 15:31:51,  0,  +88.2,  +92.2,  +84.4,  +71.4,  +77.8,  +78.6,BURNOUT,BURNOUT,BURNOUT,BURNOUT,LLLLLLLLLL,LLLL
       417,2025/04/15 15:31:52,  0,  +87.8,  +91.8,  +84.1,  +71.2,  +77.6,  +78.4,BURNOUT,BURNOUT,BURNOUT,BURNOUT,LLLLLLLLLL,LLLL
       418,2025/04/15 15:31:53,  0,  +87.3,  +91.3,  +83.7,  +70.9,  +77.6,  +78.3,BURNOUT,BURNOUT,BURNOUT,BURNOUT,LLLLLLLLLL,LLLL
       419,2025/04/15 15:31:54,  0,  +86.9,  +91.0,  +83.5,  +70.7,  +77.4,  +78.0,BURNOUT,BURNOUT,BURNOUT,BURNOUT,LLLLLLLLLL,LLLL
       420,2025/04/15 15:31:55,  0,  +86.5,  +90.6,  +83.4,  +70.4,  +77.3,  +77.8,BURNOUT,BURNOUT,BURNOUT,BURNOUT,LLLLLLLLLL,LLLL
       421,2025/04/15 15:31:56,  0,  +86.1,  +90.2,  +83.1,  +70.2,  +77.2,  +77.6,BURNOUT,BURNOUT,BURNOUT,BURNOUT,LLLLLLLLLL,LLLL
       422,2025/04/15 15:31:57,  0,  +85.7,  +89.8,  +82.9,  +69.9,  +77.1,  +77.4,BURNOUT,BURNOUT,BURNOUT,BURNOUT,LLLLLLLLLL,LLLL
       423,2025/04/15 15:31:58,  0,  +85.3,  +89.4,  +82.8,  +69.7,  +77.0,  +77.2,BURNOUT,BURNOUT,BURNOUT,BURNOUT,LLLLLLLLLL,LLLL
       424,2025/04/15 15:31:59,  0,  +84.9,  +89.0,  +82.6,  +69.4,  +76.8,  +76.9,BURNOUT,BURNOUT,BURNOUT,BURNOUT,LLLLLLLLLL,LLLL
       425,2025/04/15 15:32:00,  0,  +84.4,  +88.5,  +82.4,  +69.1,  +76.8,  +76.7,BURNOUT,BURNOUT,BURNOUT,BURNOUT,LLLLLLLLLL,LLLL
       426,2025/04/15 15:32:01,  0,  +84.1,  +88.2,  +82.4,  +68.9,  +76.6,  +76.5,BURNOUT,BURNOUT,BURNOUT,BURNOUT,LLLLLLLLLL,LLLL
       427,2025/04/15 15:32:02,  0,  +83.7,  +87.8,  +82.3,  +68.7,  +76.5,  +76.2,BURNOUT,BURNOUT,BURNOUT,BURNOUT,LLLLLLLLLL,LLLL
       428,2025/04/15 15:32:03,  0,  +83.4,  +87.5,  +82.1,  +68.4,  +76.4,  +76.1,BURNOUT,BURNOUT,BURNOUT,BURNOUT,LLLLLLLLLL,LLLL
       429,2025/04/15 15:32:04,  0,  +83.0,  +87.1,  +82.1,  +68.2,  +76.3,  +75.9,BURNOUT,BURNOUT,BURNOUT,BURNOUT,LLLLLLLLLL,LLLL
       430,2025/04/15 15:32:05,  0,  +82.6,  +86.8,  +82.0,  +67.9,  +76.2,  +75.6,BURNOUT,BURNOUT,BURNOUT,BURNOUT,LLLLLLLLLL,LLLL
       431,2025/04/15 15:32:06,  0,  +82.2,  +86.4,  +81.8,  +67.7,  +76.2,  +75.4,BURNOUT,BURNOUT,BURNOUT,BURNOUT,LLLLLLLLLL,LLLL
       432,2025/04/15 15:32:07,  0,  +81.8,  +86.1,  +81.8,  +67.4,  +76.1,  +75.1,BURNOUT,BURNOUT,BURNOUT,BURNOUT,LLLLLLLLLL,LLLL
       433,2025/04/15 15:32:08,  0,  +81.5,  +85.8,  +81.7,  +67.2,  +76.0,  +74.9,BURNOUT,BURNOUT,BURNOUT,BURNOUT,LLLLLLLLLL,LLLL
       434,2025/04/15 15:32:09,  0,  +81.1,  +85.4,  +81.6,  +66.9,  +75.9,  +74.7,BURNOUT,BURNOUT,BURNOUT,BURNOUT,LLLLLLLLLL,LLLL
       435,2025/04/15 15:32:10,  0,  +80.8,  +85.2,  +81.5,  +66.7,  +75.8,  +74.5,BURNOUT,BURNOUT,BURNOUT,BURNOUT,LLLLLLLLLL,LLLL
       436,2025/04/15 15:32:11,  0,  +80.5,  +84.8,  +81.4,  +66.5,  +75.8,  +74.2,BURNOUT,BURNOUT,BURNOUT,BURNOUT,LLLLLLLLLL,LLLL
       437,2025/04/15 15:32:12,  0,  +80.1,  +84.6,  +81.3,  +66.3,  +75.7,  +74.1,BURNOUT,BURNOUT,BURNOUT,BURNOUT,LLLLLLLLLL,LLLL
       438,2025/04/15 15:32:13,  0,  +79.7,  +84.3,  +81.2,  +66.0,  +75.6,  +73.9,BURNOUT,BURNOUT,BURNOUT,BURNOUT,LLLLLLLLLL,LLLL
       439,2025/04/15 15:32:14,  0,  +79.4,  +84.0,  +81.1,  +65.8,  +75.6,  +73.8,BURNOUT,BURNOUT,BURNOUT,BURNOUT,LLLLLLLLLL,LLLL
       440,2025/04/15 15:32:15,  0,  +79.1,  +83.7,  +80.9,  +65.6,  +75.5,  +73.6,BURNOUT,BURNOUT,BURNOUT,BURNOUT,LLLLLLLLLL,LLLL
       441,2025/04/15 15:32:16,  0,  +78.7,  +83.4,  +80.8,  +65.4,  +75.5,  +73.5,BURNOUT,BURNOUT,BURNOUT,BURNOUT,LLLLLLLLLL,LLLL
       442,2025/04/15 15:32:17,  0,  +78.3,  +83.1,  +80.6,  +65.1,  +75.5,  +73.4,BURNOUT,BURNOUT,BURNOUT,BURNOUT,LLLLLLLLLL,LLLL
       443,2025/04/15 15:32:18,  0,  +77.9,  +82.8,  +80.3,  +65.0,  +75.4,  +73.3,BURNOUT,BURNOUT,BURNOUT,BURNOUT,LLLLLLLLLL,LLLL
       444,2025/04/15 15:32:19,  0,  +77.7,  +82.4,  +80.1,  +64.6,  +75.3,  +73.1,BURNOUT,BURNOUT,BURNOUT,BURNOUT,LLLLLLLLLL,LLLL
       445,2025/04/15 15:32:20,  0,  +77.3,  +82.1,  +79.9,  +64.5,  +75.3,  +72.9,BURNOUT,BURNOUT,BURNOUT,BURNOUT,LLLLLLLLLL,LLLL
       446,2025/04/15 15:32:21,  0,  +77.0,  +81.9,  +79.7,  +64.2,  +75.3,  +72.6,BURNOUT,BURNOUT,BURNOUT,BURNOUT,LLLLLLLLLL,LLLL
       447,2025/04/15 15:32:22,  0,  +76.7,  +81.6,  +79.5,  +64.0,  +75.2,  +72.4,BURNOUT,BURNOUT,BURNOUT,BURNOUT,LLLLLLLLLL,LLLL
       448,2025/04/15 15:32:23,  0,  +76.3,  +81.3,  +79.3,  +63.7,  +75.2,  +72.2,BURNOUT,BURNOUT,BURNOUT,BURNOUT,LLLLLLLLLL,LLLL
       449,2025/04/15 15:32:24,  0,  +76.0,  +81.1,  +78.9,  +63.6,  +75.2,  +72.0,BURNOUT,BURNOUT,BURNOUT,BURNOUT,LLLLLLLLLL,LLLL
       450,2025/04/15 15:32:25,  0,  +75.6,  +80.8,  +78.6,  +63.3,  +75.2,  +71.8,BURNOUT,BURNOUT,BURNOUT,BURNOUT,LLLLLLLLLL,LLLL
       451,2025/04/15 15:32:26,  0,  +75.3,  +80.5,  +78.4,  +63.1,  +75.2,  +71.6,BURNOUT,BURNOUT,BURNOUT,BURNOUT,LLLLLLLLLL,LLLL
       452,2025/04/15 15:32:27,  0,  +75.0,  +80.2,  +78.1,  +62.9,  +75.1,  +71.3,BURNOUT,BURNOUT,BURNOUT,BURNOUT,LLLLLLLLLL,LLLL
       453,2025/04/15 15:32:28,  0,  +74.7,  +80.0,  +77.9,  +62.7,  +75.1,  +71.1,BURNOUT,BURNOUT,BURNOUT,BURNOUT,LLLLLLLLLL,LLLL
       454,2025/04/15 15:32:29,  0,  +74.4,  +79.7,  +77.6,  +62.5,  +75.2,  +70.9,BURNOUT,BURNOUT,BURNOUT,BURNOUT,LLLLLLLLLL,LLLL
       455,2025/04/15 15:32:30,  0,  +74.1,  +79.5,  +77.3,  +62.2,  +75.2,  +70.6,BURNOUT,BURNOUT,BURNOUT,BURNOUT,LLLLLLLLLL,LLLL
       456,2025/04/15 15:32:31,  0,  +73.8,  +79.3,  +77.0,  +62.1,  +75.2,  +70.4,BURNOUT,BURNOUT,BURNOUT,BURNOUT,LLLLLLLLLL,LLLL
       457,2025/04/15 15:32:32,  0,  +73.5,  +79.0,  +76.8,  +61.8,  +75.2,  +70.1,BURNOUT,BURNOUT,BURNOUT,BURNOUT,LLLLLLLLLL,LLLL
       458,2025/04/15 15:32:33,  0,  +73.2,  +78.7,  +76.5,  +61.6,  +75.2,  +69.8,BURNOUT,BURNOUT,BURNOUT,BURNOUT,LLLLLLLLLL,LLLL
       459,2025/04/15 15:32:34,  0,  +72.9,  +78.5,  +76.2,  +61.4,  +75.3,  +69.5,BURNOUT,BURNOUT,BURNOUT,BURNOUT,LLLLLLLLLL,LLLL
       460,2025/04/15 15:32:35,  0,  +72.6,  +78.2,  +75.9,  +61.2,  +75.3,  +69.2,BURNOUT,BURNOUT,BURNOUT,BURNOUT,LLLLLLLLLL,LLLL
       461,2025/04/15 15:32:36,  0,  +72.3,  +77.9,  +75.7,  +61.0,  +75.3,  +69.1,BURNOUT,BURNOUT,BURNOUT,BURNOUT,LLLLLLLLLL,LLLL
       462,2025/04/15 15:32:37,  0,  +72.1,  +77.7,  +75.5,  +60.7,  +75.3,  +68.7,BURNOUT,BURNOUT,BURNOUT,BURNOUT,LLLLLLLLLL,LLLL
       463,2025/04/15 15:32:38,  0,  +71.8,  +77.5,  +75.2,  +60.5,  +75.4,  +68.5,BURNOUT,BURNOUT,BURNOUT,BURNOUT,LLLLLLLLLL,LLLL
       464,2025/04/15 15:32:39,  0,  +71.5,  +77.3,  +74.9,  +60.3,  +75.5,  +68.2,BURNOUT,BURNOUT,BURNOUT,BURNOUT,LLLLLLLLLL,LLLL
       465,2025/04/15 15:32:40,  0,  +71.2,  +77.1,  +74.7,  +60.1,  +75.5,  +68.0,BURNOUT,BURNOUT,BURNOUT,BURNOUT,LLLLLLLLLL,LLLL
       466,2025/04/15 15:32:41,  0,  +70.9,  +76.9,  +74.4,  +59.9,  +75.6,  +67.7,BURNOUT,BURNOUT,BURNOUT,BURNOUT,LLLLLLLLLL,LLLL
       467,2025/04/15 15:32:42,  0,  +70.6,  +76.6,  +74.2,  +59.7,  +75.6,  +67.5,BURNOUT,BURNOUT,BURNOUT,BURNOUT,LLLLLLLLLL,LLLL
       468,2025/04/15 15:32:43,  0,  +70.4,  +76.4,  +73.8,  +59.5,  +75.7,  +67.2,BURNOUT,BURNOUT,BURNOUT,BURNOUT,LLLLLLLLLL,LLLL
       469,2025/04/15 15:32:44,  0,  +70.1,  +76.2,  +73.6,  +59.3,  +75.8,  +67.0,BURNOUT,BURNOUT,BURNOUT,BURNOUT,LLLLLLLLLL,LLLL
       470,2025/04/15 15:32:45,  0,  +69.7,  +75.9,  +73.4,  +59.1,  +75.8,  +66.6,BURNOUT,BURNOUT,BURNOUT,BURNOUT,LLLLLLLLLL,LLLL
       471,2025/04/15 15:32:46,  0,  +69.5,  +75.7,  +73.2,  +58.8,  +75.9,  +66.5,BURNOUT,BURNOUT,BURNOUT,BURNOUT,LLLLLLLLLL,LLLL
       472,2025/04/15 15:32:47,  0,  +69.2,  +75.5,  +72.9,  +58.7,  +75.9,  +66.3,BURNOUT,BURNOUT,BURNOUT,BURNOUT,LLLLLLLLLL,LLLL
       473,2025/04/15 15:32:48,  0,  +69.0,  +75.2,  +72.6,  +58.4,  +75.9,  +66.0,BURNOUT,BURNOUT,BURNOUT,BURNOUT,LLLLLLLLLL,LLLL
       474,2025/04/15 15:32:49,  0,  +68.7,  +75.0,  +72.4,  +58.3,  +76.0,  +65.7,BURNOUT,BURNOUT,BURNOUT,BURNOUT,LLLLLLLLLL,LLLL
       475,2025/04/15 15:32:50,  0,  +68.4,  +74.8,  +72.1,  +58.1,  +76.1,  +65.5,BURNOUT,BURNOUT,BURNOUT,BURNOUT,LLLLLLLLLL,LLLL
       476,2025/04/15 15:32:51,  0,  +68.2,  +74.5,  +71.8,  +57.9,  +76.2,  +65.3,BURNOUT,BURNOUT,BURNOUT,BURNOUT,LLLLLLLLLL,LLLL
       477,2025/04/15 15:32:52,  0,  +67.9,  +74.3,  +71.6,  +57.7,  +76.2,  +65.0,BURNOUT,BURNOUT,BURNOUT,BURNOUT,LLLLLLLLLL,LLLL
       478,2025/04/15 15:32:53,  0,  +67.7,  +74.1,  +71.3,  +57.5,  +76.2,  +64.8,BURNOUT,BURNOUT,BURNOUT,BURNOUT,LLLLLLLLLL,LLLL
       479,2025/04/15 15:32:54,  0,  +67.3,  +73.8,  +71.1,  +57.3,  +76.3,  +64.5,BURNOUT,BURNOUT,BURNOUT,BURNOUT,LLLLLLLLLL,LLLL
       480,2025/04/15 15:32:55,  0,  +67.1,  +73.6,  +70.9,  +57.0,  +76.4,  +64.3,BURNOUT,BURNOUT,BURNOUT,BURNOUT,LLLLLLLLLL,LLLL
       481,2025/04/15 15:32:56,  0,  +66.9,  +73.5,  +70.6,  +56.9,  +76.4,  +64.0,BURNOUT,BURNOUT,BURNOUT,BURNOUT,LLLLLLLLLL,LLLL
       482,2025/04/15 15:32:57,  0,  +66.6,  +73.2,  +70.4,  +56.7,  +76.5,  +63.9,BURNOUT,BURNOUT,BURNOUT,BURNOUT,LLLLLLLLLL,LLLL
       483,2025/04/15 15:32:58,  0,  +66.3,  +73.0,  +70.1,  +56.6,  +76.5,  +63.6,BURNOUT,BURNOUT,BURNOUT,BURNOUT,LLLLLLLLLL,LLLL
       484,2025/04/15 15:32:59,  0,  +66.1,  +72.8,  +70.0,  +56.3,  +76.6,  +63.4,BURNOUT,BURNOUT,BURNOUT,BURNOUT,LLLLLLLLLL,LLLL
       485,2025/04/15 15:33:00,  0,  +65.9,  +72.6,  +69.7,  +56.2,  +76.6,  +63.2,BURNOUT,BURNOUT,BURNOUT,BURNOUT,LLLLLLLLLL,LLLL
       486,2025/04/15 15:33:01,  0,  +65.6,  +72.3,  +69.4,  +56.0,  +76.7,  +63.0,BURNOUT,BURNOUT,BURNOUT,BURNOUT,LLLLLLLLLL,LLLL
       487,2025/04/15 15:33:02,  0,  +65.4,  +72.1,  +69.2,  +55.8,  +76.7,  +62.8,BURNOUT,BURNOUT,BURNOUT,BURNOUT,LLLLLLLLLL,LLLL
       488,2025/04/15 15:33:03,  0,  +65.1,  +71.8,  +69.0,  +55.7,  +76.8,  +62.6,BURNOUT,BURNOUT,BURNOUT,BURNOUT,LLLLLLLLLL,LLLL
       489,2025/04/15 15:33:04,  0,  +64.9,  +71.6,  +68.8,  +55.5,  +76.8,  +62.4,BURNOUT,BURNOUT,BURNOUT,BURNOUT,LLLLLLLLLL,LLLL
       490,2025/04/15 15:33:05,  0,  +64.6,  +71.5,  +68.6,  +55.4,  +76.9,  +62.2,BURNOUT,BURNOUT,BURNOUT,BURNOUT,LLLLLLLLLL,LLLL
       491,2025/04/15 15:33:06,  0,  +64.3,  +71.2,  +68.3,  +55.2,  +76.9,  +62.0,BURNOUT,BURNOUT,BURNOUT,BURNOUT,LLLLLLLLLL,LLLL
       492,2025/04/15 15:33:07,  0,  +64.2,  +71.0,  +68.1,  +55.0,  +76.9,  +61.8,BURNOUT,BURNOUT,BURNOUT,BURNOUT,LLLLLLLLLL,LLLL
       493,2025/04/15 15:33:08,  0,  +63.9,  +70.8,  +67.9,  +54.8,  +77.0,  +61.5,BURNOUT,BURNOUT,BURNOUT,BURNOUT,LLLLLLLLLL,LLLL
       494,2025/04/15 15:33:09,  0,  +63.7,  +70.6,  +67.7,  +54.6,  +77.0,  +61.3,BURNOUT,BURNOUT,BURNOUT,BURNOUT,LLLLLLLLLL,LLLL
       495,2025/04/15 15:33:10,  0,  +63.5,  +70.4,  +67.4,  +54.5,  +77.0,  +61.2,BURNOUT,BURNOUT,BURNOUT,BURNOUT,LLLLLLLLLL,LLLL
       496,2025/04/15 15:33:11,  0,  +63.2,  +70.1,  +67.2,  +54.3,  +77.0,  +60.9,BURNOUT,BURNOUT,BURNOUT,BURNOUT,LLLLLLLLLL,LLLL
       497,2025/04/15 15:33:12,  0,  +63.0,  +70.0,  +67.0,  +54.2,  +77.1,  +60.8,BURNOUT,BURNOUT,BURNOUT,BURNOUT,LLLLLLLLLL,LLLL
       498,2025/04/15 15:33:13,  0,  +62.8,  +69.7,  +66.8,  +54.0,  +77.1,  +60.5,BURNOUT,BURNOUT,BURNOUT,BURNOUT,LLLLLLLLLL,LLLL
       499,2025/04/15 15:33:14,  0,  +62.5,  +69.5,  +66.6,  +53.9,  +77.1,  +60.4,BURNOUT,BURNOUT,BURNOUT,BURNOUT,LLLLLLLLLL,LLLL
       500,2025/04/15 15:33:15,  0,  +62.3,  +69.3,  +66.3,  +53.7,  +77.1,  +60.2,BURNOUT,BURNOUT,BURNOUT,BURNOUT,LLLLLLLLLL,LLLL
       501,2025/04/15 15:33:16,  0,  +62.1,  +69.1,  +66.2,  +53.5,  +77.1,  +60.0,BURNOUT,BURNOUT,BURNOUT,BURNOUT,LLLLLLLLLL,LLLL
       502,2025/04/15 15:33:17,  0,  +61.9,  +68.9,  +66.0,  +53.4,  +77.1,  +59.8,BURNOUT,BURNOUT,BURNOUT,BURNOUT,LLLLLLLLLL,LLLL
       503,2025/04/15 15:33:18,  0,  +61.6,  +68.6,  +65.7,  +53.2,  +77.1,  +59.6,BURNOUT,BURNOUT,BURNOUT,BURNOUT,LLLLLLLLLL,LLLL
       504,2025/04/15 15:33:19,  0,  +61.5,  +68.4,  +65.5,  +53.1,  +77.1,  +59.5,BURNOUT,BURNOUT,BURNOUT,BURNOUT,LLLLLLLLLL,LLLL
       505,2025/04/15 15:33:20,  0,  +61.2,  +68.2,  +65.3,  +52.9,  +77.1,  +59.3,BURNOUT,BURNOUT,BURNOUT,BURNOUT,LLLLLLLLLL,LLLL
       506,2025/04/15 15:33:21,  0,  +61.0,  +68.0,  +65.1,  +52.8,  +77.1,  +59.1,BURNOUT,BURNOUT,BURNOUT,BURNOUT,LLLLLLLLLL,LLLL
       507,2025/04/15 15:33:22,  0,  +60.8,  +67.7,  +65.0,  +52.6,  +77.1,  +58.9,BURNOUT,BURNOUT,BURNOUT,BURNOUT,LLLLLLLLLL,LLLL
       508,2025/04/15 15:33:23,  0,  +60.6,  +67.5,  +64.7,  +52.5,  +77.1,  +58.7,BURNOUT,BURNOUT,BURNOUT,BURNOUT,LLLLLLLLLL,LLLL
       509,2025/04/15 15:33:24,  0,  +60.4,  +67.3,  +64.5,  +52.3,  +77.1,  +58.6,BURNOUT,BURNOUT,BURNOUT,BURNOUT,LLLLLLLLLL,LLLL
       510,2025/04/15 15:33:25,  0,  +60.2,  +67.1,  +64.3,  +52.2,  +77.1,  +58.5,BURNOUT,BURNOUT,BURNOUT,BURNOUT,LLLLLLLLLL,LLLL
       511,2025/04/15 15:33:26,  0,  +60.0,  +66.9,  +64.1,  +52.1,  +77.1,  +58.3,BURNOUT,BURNOUT,BURNOUT,BURNOUT,LLLLLLLLLL,LLLL
       512,2025/04/15 15:33:27,  0,  +59.8,  +66.6,  +63.9,  +51.9,  +77.1,  +58.1,BURNOUT,BURNOUT,BURNOUT,BURNOUT,LLLLLLLLLL,LLLL
       513,2025/04/15 15:33:28,  0,  +59.5,  +66.5,  +63.6,  +51.8,  +77.1,  +58.0,BURNOUT,BURNOUT,BURNOUT,BURNOUT,LLLLLLLLLL,LLLL
       514,2025/04/15 15:33:29,  0,  +59.4,  +66.2,  +63.5,  +51.7,  +77.2,  +57.8,BURNOUT,BURNOUT,BURNOUT,BURNOUT,LLLLLLLLLL,LLLL
       515,2025/04/15 15:33:30,  0,  +59.2,  +66.0,  +63.3,  +51.6,  +77.1,  +57.7,BURNOUT,BURNOUT,BURNOUT,BURNOUT,LLLLLLLLLL,LLLL
       516,2025/04/15 15:33:31,  0,  +59.0,  +65.8,  +63.1,  +51.4,  +77.2,  +57.5,BURNOUT,BURNOUT,BURNOUT,BURNOUT,LLLLLLLLLL,LLLL
       517,2025/04/15 15:33:32,  0,  +58.8,  +65.6,  +62.9,  +51.3,  +77.1,  +57.3,BURNOUT,BURNOUT,BURNOUT,BURNOUT,LLLLLLLLLL,LLLL
       518,2025/04/15 15:33:33,  0,  +58.6,  +65.4,  +62.8,  +51.3,  +77.2,  +57.2,BURNOUT,BURNOUT,BURNOUT,BURNOUT,LLLLLLLLLL,LLLL
       519,2025/04/15 15:33:34,  0,  +58.4,  +65.2,  +62.6,  +51.1,  +77.2,  +57.0,BURNOUT,BURNOUT,BURNOUT,BURNOUT,LLLLLLLLLL,LLLL
       520,2025/04/15 15:33:35,  0,  +58.2,  +65.0,  +62.4,  +51.0,  +77.2,  +56.8,BURNOUT,BURNOUT,BURNOUT,BURNOUT,LLLLLLLLLL,LLLL
       521,2025/04/15 15:33:36,  0,  +58.0,  +64.8,  +62.2,  +50.8,  +77.2,  +56.7,BURNOUT,BURNOUT,BURNOUT,BURNOUT,LLLLLLLLLL,LLLL
       522,2025/04/15 15:33:37,  0,  +57.8,  +64.7,  +61.9,  +50.7,  +77.1,  +56.5,BURNOUT,BURNOUT,BURNOUT,BURNOUT,LLLLLLLLLL,LLLL
       523,2025/04/15 15:33:38,  0,  +57.7,  +64.4,  +61.8,  +50.6,  +77.1,  +56.4,BURNOUT,BURNOUT,BURNOUT,BURNOUT,LLLLLLLLLL,LLLL
       524,2025/04/15 15:33:39,  0,  +57.5,  +64.2,  +61.6,  +50.5,  +77.1,  +56.2,BURNOUT,BURNOUT,BURNOUT,BURNOUT,LLLLLLLLLL,LLLL
       525,2025/04/15 15:33:40,  0,  +57.3,  +64.0,  +61.3,  +50.3,  +77.1,  +56.1,BURNOUT,BURNOUT,BURNOUT,BURNOUT,LLLLLLLLLL,LLLL
       526,2025/04/15 15:33:41,  0,  +57.1,  +63.7,  +61.2,  +50.2,  +77.0,  +56.0,BURNOUT,BURNOUT,BURNOUT,BURNOUT,LLLLLLLLLL,LLLL
       527,2025/04/15 15:33:42,  0,  +56.9,  +63.6,  +60.9,  +50.1,  +77.0,  +55.7,BURNOUT,BURNOUT,BURNOUT,BURNOUT,LLLLLLLLLL,LLLL
       528,2025/04/15 15:33:43,  0,  +56.7,  +63.3,  +60.8,  +49.9,  +77.0,  +55.6,BURNOUT,BURNOUT,BURNOUT,BURNOUT,LLLLLLLLLL,LLLL
       529,2025/04/15 15:33:44,  0,  +56.5,  +63.1,  +60.6,  +49.8,  +77.0,  +55.4,BURNOUT,BURNOUT,BURNOUT,BURNOUT,LLLLLLLLLL,LLLL
       530,2025/04/15 15:33:45,  0,  +56.3,  +62.9,  +60.4,  +49.6,  +76.8,  +55.2,BURNOUT,BURNOUT,BURNOUT,BURNOUT,LLLLLLLLLL,LLLL
       531,2025/04/15 15:33:46,  0,  +56.1,  +62.6,  +60.2,  +49.6,  +76.8,  +55.1,BURNOUT,BURNOUT,BURNOUT,BURNOUT,LLLLLLLLLL,LLLL
       532,2025/04/15 15:33:47,  0,  +55.9,  +62.4,  +59.9,  +49.4,  +76.7,  +54.9,BURNOUT,BURNOUT,BURNOUT,BURNOUT,LLLLLLLLLL,LLLL
       533,2025/04/15 15:33:48,  0,  +55.7,  +62.2,  +59.8,  +49.3,  +76.7,  +54.8,BURNOUT,BURNOUT,BURNOUT,BURNOUT,LLLLLLLLLL,LLLL
       534,2025/04/15 15:33:49,  0,  +55.6,  +62.0,  +59.6,  +49.2,  +76.6,  +54.6,BURNOUT,BURNOUT,BURNOUT,BURNOUT,LLLLLLLLLL,LLLL
       535,2025/04/15 15:33:50,  0,  +55.4,  +61.8,  +59.5,  +49.0,  +76.5,  +54.5,BURNOUT,BURNOUT,BURNOUT,BURNOUT,LLLLLLLLLL,LLLL
       536,2025/04/15 15:33:51,  0,  +55.2,  +61.6,  +59.2,  +48.9,  +76.4,  +54.3,BURNOUT,BURNOUT,BURNOUT,BURNOUT,LLLLLLLLLL,LLLL
       537,2025/04/15 15:33:52,  0,  +55.0,  +61.3,  +59.1,  +48.8,  +76.3,  +54.2,BURNOUT,BURNOUT,BURNOUT,BURNOUT,LLLLLLLLLL,LLLL
       538,2025/04/15 15:33:53,  0,  +54.8,  +61.2,  +58.9,  +48.7,  +76.2,  +54.0,BURNOUT,BURNOUT,BURNOUT,BURNOUT,LLLLLLLLLL,LLLL
       539,2025/04/15 15:33:54,  0,  +54.7,  +61.0,  +58.7,  +48.5,  +76.2,  +53.9,BURNOUT,BURNOUT,BURNOUT,BURNOUT,LLLLLLLLLL,LLLL
       540,2025/04/15 15:33:55,  0,  +54.5,  +60.7,  +58.5,  +48.4,  +76.0,  +53.8,BURNOUT,BURNOUT,BURNOUT,BURNOUT,LLLLLLLLLL,LLLL
       541,2025/04/15 15:33:56,  0,  +54.3,  +60.5,  +58.3,  +48.3,  +75.9,  +53.6,BURNOUT,BURNOUT,BURNOUT,BURNOUT,LLLLLLLLLL,LLLL
       542,2025/04/15 15:33:57,  0,  +54.2,  +60.4,  +58.2,  +48.2,  +75.9,  +53.5,BURNOUT,BURNOUT,BURNOUT,BURNOUT,LLLLLLLLLL,LLLL
       543,2025/04/15 15:33:58,  0,  +54.0,  +60.2,  +58.0,  +48.2,  +75.8,  +53.4,BURNOUT,BURNOUT,BURNOUT,BURNOUT,LLLLLLLLLL,LLLL
       544,2025/04/15 15:33:59,  0,  +53.8,  +59.9,  +57.8,  +48.0,  +75.6,  +53.2,BURNOUT,BURNOUT,BURNOUT,BURNOUT,LLLLLLLLLL,LLLL
       545,2025/04/15 15:34:00,  0,  +53.7,  +59.8,  +57.8,  +47.9,  +75.5,  +53.1,BURNOUT,BURNOUT,BURNOUT,BURNOUT,LLLLLLLLLL,LLLL
       546,2025/04/15 15:34:01,  0,  +53.5,  +59.6,  +57.5,  +47.8,  +75.3,  +53.0,BURNOUT,BURNOUT,BURNOUT,BURNOUT,LLLLLLLLLL,LLLL
       547,2025/04/15 15:34:02,  0,  +53.3,  +59.4,  +57.4,  +47.6,  +75.1,  +52.8,BURNOUT,BURNOUT,BURNOUT,BURNOUT,LLLLLLLLLL,LLLL
       548,2025/04/15 15:34:03,  0,  +53.1,  +59.2,  +57.2,  +47.6,  +74.8,  +52.6,BURNOUT,BURNOUT,BURNOUT,BURNOUT,LLLLLLLLLL,LLLL
       549,2025/04/15 15:34:04,  0,  +53.0,  +59.0,  +57.0,  +47.5,  +74.5,  +52.6,BURNOUT,BURNOUT,BURNOUT,BURNOUT,LLLLLLLLLL,LLLL
       550,2025/04/15 15:34:05,  0,  +52.8,  +58.8,  +56.9,  +47.3,  +74.2,  +52.4,BURNOUT,BURNOUT,BURNOUT,BURNOUT,LLLLLLLLLL,LLLL
       551,2025/04/15 15:34:06,  0,  +52.6,  +58.6,  +56.7,  +47.2,  +73.9,  +52.3,BURNOUT,BURNOUT,BURNOUT,BURNOUT,LLLLLLLLLL,LLLL
       552,2025/04/15 15:34:07,  0,  +52.5,  +58.4,  +56.5,  +47.2,  +73.6,  +52.2,BURNOUT,BURNOUT,BURNOUT,BURNOUT,LLLLLLLLLL,LLLL
       553,2025/04/15 15:34:08,  0,  +52.3,  +58.2,  +56.4,  +47.0,  +73.2,  +52.0,BURNOUT,BURNOUT,BURNOUT,BURNOUT,LLLLLLLLLL,LLLL
       554,2025/04/15 15:34:09,  0,  +52.2,  +58.0,  +56.2,  +46.9,  +72.9,  +51.9,BURNOUT,BURNOUT,BURNOUT,BURNOUT,LLLLLLLLLL,LLLL
       555,2025/04/15 15:34:10,  0,  +52.0,  +57.8,  +56.0,  +46.9,  +72.6,  +51.7,BURNOUT,BURNOUT,BURNOUT,BURNOUT,LLLLLLLLLL,LLLL
       556,2025/04/15 15:34:11,  0,  +51.8,  +57.7,  +55.8,  +46.7,  +72.2,  +51.6,BURNOUT,BURNOUT,BURNOUT,BURNOUT,LLLLLLLLLL,LLLL
       557,2025/04/15 15:34:12,  0,  +51.6,  +57.5,  +55.7,  +46.6,  +71.8,  +51.5,BURNOUT,BURNOUT,BURNOUT,BURNOUT,LLLLLLLLLL,LLLL
       558,2025/04/15 15:34:13,  0,  +51.5,  +57.2,  +55.5,  +46.5,  +71.5,  +51.4,BURNOUT,BURNOUT,BURNOUT,BURNOUT,LLLLLLLLLL,LLLL
       559,2025/04/15 15:34:14,  0,  +51.3,  +57.1,  +55.4,  +46.4,  +71.2,  +51.3,BURNOUT,BURNOUT,BURNOUT,BURNOUT,LLLLLLLLLL,LLLL
       560,2025/04/15 15:34:15,  0,  +51.2,  +56.9,  +55.2,  +46.2,  +71.0,  +51.1,BURNOUT,BURNOUT,BURNOUT,BURNOUT,LLLLLLLLLL,LLLL
       561,2025/04/15 15:34:16,  0,  +51.0,  +56.7,  +55.1,  +46.1,  +70.7,  +51.0,BURNOUT,BURNOUT,BURNOUT,BURNOUT,LLLLLLLLLL,LLLL
       562,2025/04/15 15:34:17,  0,  +50.9,  +56.6,  +54.8,  +46.1,  +70.4,  +50.8,BURNOUT,BURNOUT,BURNOUT,BURNOUT,LLLLLLLLLL,LLLL
       563,2025/04/15 15:34:18,  0,  +50.7,  +56.4,  +54.7,  +45.9,  +70.1,  +50.7,BURNOUT,BURNOUT,BURNOUT,BURNOUT,LLLLLLLLLL,LLLL
       564,2025/04/15 15:34:19,  0,  +50.6,  +56.1,  +54.6,  +45.8,  +69.8,  +50.6,BURNOUT,BURNOUT,BURNOUT,BURNOUT,LLLLLLLLLL,LLLL
       565,2025/04/15 15:34:20,  0,  +50.4,  +56.0,  +54.4,  +45.6,  +69.4,  +50.5,BURNOUT,BURNOUT,BURNOUT,BURNOUT,LLLLLLLLLL,LLLL
       566,2025/04/15 15:34:21,  0,  +50.2,  +55.8,  +54.3,  +45.5,  +69.1,  +50.3,BURNOUT,BURNOUT,BURNOUT,BURNOUT,LLLLLLLLLL,LLLL
       567,2025/04/15 15:34:22,  0,  +50.2,  +55.7,  +54.1,  +45.5,  +68.8,  +50.1,BURNOUT,BURNOUT,BURNOUT,BURNOUT,LLLLLLLLLL,LLLL
       568,2025/04/15 15:34:23,  0,  +50.0,  +55.4,  +54.0,  +45.3,  +68.5,  +50.1,BURNOUT,BURNOUT,BURNOUT,BURNOUT,LLLLLLLLLL,LLLL
       569,2025/04/15 15:34:24,  0,  +49.9,  +55.4,  +53.8,  +45.2,  +68.2,  +49.9,BURNOUT,BURNOUT,BURNOUT,BURNOUT,LLLLLLLLLL,LLLL
       570,2025/04/15 15:34:25,  0,  +49.7,  +55.1,  +53.7,  +45.1,  +67.9,  +49.8,BURNOUT,BURNOUT,BURNOUT,BURNOUT,LLLLLLLLLL,LLLL
       571,2025/04/15 15:34:26,  0,  +49.6,  +55.0,  +53.5,  +45.0,  +67.7,  +49.7,BURNOUT,BURNOUT,BURNOUT,BURNOUT,LLLLLLLLLL,LLLL
       572,2025/04/15 15:34:27,  0,  +49.4,  +54.8,  +53.3,  +44.9,  +67.4,  +49.6,BURNOUT,BURNOUT,BURNOUT,BURNOUT,LLLLLLLLLL,LLLL
       573,2025/04/15 15:34:28,  0,  +49.3,  +54.6,  +53.2,  +44.7,  +67.1,  +49.4,BURNOUT,BURNOUT,BURNOUT,BURNOUT,LLLLLLLLLL,LLLL
       574,2025/04/15 15:34:29,  0,  +49.1,  +54.5,  +53.0,  +44.7,  +66.8,  +49.3,BURNOUT,BURNOUT,BURNOUT,BURNOUT,LLLLLLLLLL,LLLL
       575,2025/04/15 15:34:30,  0,  +49.0,  +54.3,  +52.9,  +44.6,  +66.6,  +49.2,BURNOUT,BURNOUT,BURNOUT,BURNOUT,LLLLLLLLLL,LLLL
       576,2025/04/15 15:34:31,  0,  +48.9,  +54.1,  +52.8,  +44.4,  +66.3,  +49.1,BURNOUT,BURNOUT,BURNOUT,BURNOUT,LLLLLLLLLL,LLLL
       577,2025/04/15 15:34:32,  0,  +48.7,  +54.0,  +52.6,  +44.4,  +66.1,  +48.9,BURNOUT,BURNOUT,BURNOUT,BURNOUT,LLLLLLLLLL,LLLL
       578,2025/04/15 15:34:33,  0,  +48.5,  +53.7,  +52.4,  +44.2,  +65.8,  +48.7,BURNOUT,BURNOUT,BURNOUT,BURNOUT,LLLLLLLLLL,LLLL
       579,2025/04/15 15:34:34,  0,  +48.4,  +53.5,  +52.2,  +44.1,  +65.6,  +48.7,BURNOUT,BURNOUT,BURNOUT,BURNOUT,LLLLLLLLLL,LLLL
       580,2025/04/15 15:34:35,  0,  +48.2,  +53.4,  +52.1,  +44.0,  +65.3,  +48.5,BURNOUT,BURNOUT,BURNOUT,BURNOUT,LLLLLLLLLL,LLLL
       581,2025/04/15 15:34:36,  0,  +48.1,  +53.2,  +52.0,  +44.0,  +65.1,  +48.4,BURNOUT,BURNOUT,BURNOUT,BURNOUT,LLLLLLLLLL,LLLL
       582,2025/04/15 15:34:37,  0,  +47.9,  +53.0,  +51.9,  +43.7,  +64.8,  +48.2,BURNOUT,BURNOUT,BURNOUT,BURNOUT,LLLLLLLLLL,LLLL
       583,2025/04/15 15:34:38,  0,  +47.9,  +52.9,  +51.7,  +43.7,  +64.7,  +48.2,BURNOUT,BURNOUT,BURNOUT,BURNOUT,LLLLLLLLLL,LLLL
       584,2025/04/15 15:34:39,  0,  +47.7,  +52.7,  +51.6,  +43.6,  +64.4,  +48.1,BURNOUT,BURNOUT,BURNOUT,BURNOUT,LLLLLLLLLL,LLLL
       585,2025/04/15 15:34:40,  0,  +47.6,  +52.6,  +51.4,  +43.5,  +64.2,  +47.9,BURNOUT,BURNOUT,BURNOUT,BURNOUT,LLLLLLLLLL,LLLL
       586,2025/04/15 15:34:41,  0,  +47.5,  +52.4,  +51.3,  +43.4,  +64.0,  +47.9,BURNOUT,BURNOUT,BURNOUT,BURNOUT,LLLLLLLLLL,LLLL
       587,2025/04/15 15:34:42,  0,  +47.3,  +52.3,  +51.1,  +43.4,  +63.8,  +47.8,BURNOUT,BURNOUT,BURNOUT,BURNOUT,LLLLLLLLLL,LLLL
       588,2025/04/15 15:34:43,  0,  +47.2,  +52.0,  +51.0,  +43.2,  +63.6,  +47.6,BURNOUT,BURNOUT,BURNOUT,BURNOUT,LLLLLLLLLL,LLLL
       589,2025/04/15 15:34:44,  0,  +47.0,  +51.9,  +50.8,  +43.1,  +63.5,  +47.5,BURNOUT,BURNOUT,BURNOUT,BURNOUT,LLLLLLLLLL,LLLL
       590,2025/04/15 15:34:45,  0,  +46.9,  +51.7,  +50.8,  +43.1,  +63.4,  +47.4,BURNOUT,BURNOUT,BURNOUT,BURNOUT,LLLLLLLLLL,LLLL
       591,2025/04/15 15:34:46,  0,  +46.8,  +51.6,  +50.6,  +43.0,  +63.3,  +47.3,BURNOUT,BURNOUT,BURNOUT,BURNOUT,LLLLLLLLLL,LLLL
       592,2025/04/15 15:34:47,  0,  +46.7,  +51.5,  +50.5,  +42.8,  +63.0,  +47.2,BURNOUT,BURNOUT,BURNOUT,BURNOUT,LLLLLLLLLL,LLLL
       593,2025/04/15 15:34:48,  0,  +46.5,  +51.3,  +50.3,  +42.7,  +62.8,  +47.0,BURNOUT,BURNOUT,BURNOUT,BURNOUT,LLLLLLLLLL,LLLL
       594,2025/04/15 15:34:49,  0,  +46.4,  +51.2,  +50.2,  +42.6,  +62.6,  +46.9,BURNOUT,BURNOUT,BURNOUT,BURNOUT,LLLLLLLLLL,LLLL
       595,2025/04/15 15:34:50,  0,  +46.3,  +51.0,  +50.1,  +42.6,  +62.3,  +46.9,BURNOUT,BURNOUT,BURNOUT,BURNOUT,LLLLLLLLLL,LLLL
       596,2025/04/15 15:34:51,  0,  +46.1,  +50.8,  +49.9,  +42.4,  +62.2,  +46.8,BURNOUT,BURNOUT,BURNOUT,BURNOUT,LLLLLLLLLL,LLLL
       597,2025/04/15 15:34:52,  0,  +46.1,  +50.7,  +49.8,  +42.4,  +62.0,  +46.7,BURNOUT,BURNOUT,BURNOUT,BURNOUT,LLLLLLLLLL,LLLL
       598,2025/04/15 15:34:53,  0,  +45.9,  +50.6,  +49.7,  +42.3,  +61.8,  +46.6,BURNOUT,BURNOUT,BURNOUT,BURNOUT,LLLLLLLLLL,LLLL
       599,2025/04/15 15:34:54,  0,  +45.8,  +50.4,  +49.6,  +42.2,  +61.6,  +46.5,BURNOUT,BURNOUT,BURNOUT,BURNOUT,LLLLLLLLLL,LLLL
