Repository: hackberie/kinoco

# kinoco
島根大学材料エネルギー学部用

File: kinoco/source/tm_BiInSn.csv (part 1 of 4)
,x_Bi,x_In,x_Sn,Tm
297,1.0,0.0,0.0,271.0
0,0.99,0.01,0.0,269.0
1,0.98,0.02,0.0,267.0
2,0.97,0.03,0.0,264.5
3,0.96,0.04,0.0,262.5
4,0.95,0.05,0.0,260.0
5,0.94,0.060000000000000005,0.0,257.5
6,0.93,0.06999999999999999,0.0,255.0
7,0.92,0.08,0.0,252.5
8,0.91,0.09,0.0,250.0
9,0.9,0.09999999999999999,0.0,247.5
10,0.89,0.11,0.0,245.0
11,0.88,0.12,0.0,242.0
12,0.87,0.13,0.0,239.5
13,0.86,0.14,0.0,236.5
14,0.85,0.15000000000000002,0.0,234.0
15,0.84,0.16,0.0,231.0
16,0.83,0.17,0.0,228.0
17,0.82,0.18000000000000002,0.0,225.0
18,0.81,0.19,0.0,222.0
19,0.8,0.2,0.0,219.0
20,0.79,0.21000000000000002,0.0,216.0
21,0.78,0.22,0.0,212.5
22,0.77,0.23,0.0,209.5
23,0.76,0.24000000000000002,0.0,206.0
24,0.75,0.25,0.0,202.5
25,0.74,0.26,0.0,199.5
26,0.73,0.27,0.0,196.0
27,0.72,0.28,0.0,192.0
28,0.71,0.29000000000000004,0.0,188.5
29,0.7,0.3,0.0,185.0
30,0.69,0.31,0.0,181.0
31,0.6799999999999999,0.32,0.0,177.5
32,0.6699999999999999,0.33,0.0,173.5
33,0.6599999999999999,0.34,0.0,169.5
34,0.6499999999999999,0.35000000000000003,0.0,165.5
35,0.6399999999999999,0.36000000000000004,0.0,161.5
36,0.63,0.37,0.0,157.0
37,0.62,0.38,0.0,153.0
38,0.61,0.39,0.0,148.5
39,0.6,0.4,0.0,144.0
40,0.59,0.41000000000000003,0.0,139.5
41,0.58,0.42000000000000004,0.0,135.0
42,0.5700000000000001,0.43,0.0,130.5
43,0.56,0.44,0.0,126.0
44,0.55,0.45,0.0,121.0
45,0.54,0.46,0.0,116.0
46,0.53,0.47000000000000003,0.0,111.0
47,0.52,0.48000000000000004,0.0,109.5
48,0.51,0.49,0.0,109.5
49,0.5,0.5,0.0,109.5
50,0.49,0.51,0.0,109.5
51,0.48,0.52,0.0,109.5
52,0.47,0.53,0.0,109.0
53,0.45999999999999996,0.54,0.0,108.0
54,0.44999999999999996,0.55,0.0,107.5
55,0.43999999999999995,0.56,0.0,106.5
56,0.42999999999999994,0.5700000000000001,0.0,105.0
57,0.41999999999999993,0.5800000000000001,0.0,104.0
58,0.41000000000000003,0.59,0.0,102.0
59,0.4,0.6,0.0,100.5
60,0.39,0.61,0.0,98.5
61,0.38,0.62,0.0,96.5
62,0.37,0.63,0.0,94.0
63,0.36,0.64,0.0,91.5
64,0.35,0.65,0.0,88.8663945255488
65,0.33999999999999997,0.66,0.0,88.0
66,0.32999999999999996,0.67,0.0,87.5
67,0.31999999999999995,0.68,0.0,87.5
68,0.30999999999999994,0.6900000000000001,0.0,87.0
69,0.29999999999999993,0.7000000000000001,0.0,86.5
70,0.2899999999999999,0.7100000000000001,0.0,85.5
71,0.28,0.72,0.0,84.0
72,0.27,0.73,0.0,82.5
73,0.26,0.74,0.0,81.0
74,0.25,0.75,0.0,79.0
75,0.24,0.76,0.0,76.5
76,0.22999999999999998,0.77,0.0,74.0
77,0.21999999999999997,0.78,0.0,72.0
78,0.20999999999999996,0.79,0.0,75.5
79,0.19999999999999996,0.8,0.0,79.5
80,0.18999999999999995,0.81,0.0,83.5
81,0.17999999999999994,0.8200000000000001,0.0,87.0
82,0.16999999999999993,0.8300000000000001,0.0,91.0035119286328
83,0.15999999999999992,0.8400000000000001,0.0,96.0
84,0.15000000000000002,0.85,0.0,100.5
85,0.14,0.86,0.0,105.0
86,0.13,0.87,0.0,109.5
87,0.12,0.88,0.0,114.0
88,0.10999999999999999,0.89,0.0,118.0
89,0.09999999999999998,0.9,0.0,122.0
90,0.08999999999999997,0.91,0.0,126.0
91,0.07999999999999996,0.92,0.0,130.0
92,0.06999999999999995,0.93,0.0,133.5
93,0.05999999999999994,0.9400000000000001,0.0,137.0
94,0.04999999999999993,0.9500000000000001,0.0,140.5
95,0.039999999999999925,0.9600000000000001,0.0,144.0
96,0.030000000000000027,0.97,0.0,147.0
97,0.020000000000000018,0.98,0.0,150.5
98,0.010000000000000009,0.99,0.0,153.5
298,0.0,1.0,0.0,156.7
198,0.99,0.0,0.01,269.5
0,0.98,0.01,0.01,267.0
1,0.97,0.02,0.01,265.0
2,0.96,0.03,0.01,262.5
3,0.95,0.04,0.01,260.0
4,0.94,0.05,0.01,257.5
5,0.93,0.06,0.01,255.0
6,0.92,0.07,0.01,252.5
7,0.91,0.08,0.01,250.0
8,0.9,0.09,0.01,247.5
9,0.89,0.1,0.01,245.0
10,0.88,0.11,0.01,242.5
11,0.87,0.12,0.01,239.5
12,0.86,0.13,0.01,237.0
13,0.85,0.14,0.01,234.0
14,0.84,0.15,0.01,231.0
15,0.83,0.16,0.01,228.5
16,0.82,0.17,0.01,225.5
17,0.81,0.18,0.01,222.5
18,0.8,0.19,0.01,219.5
19,0.79,0.2,0.01,216.0
20,0.78,0.21,0.01,213.0
21,0.77,0.22,0.01,209.5
22,0.76,0.23,0.01,206.5
23,0.75,0.24,0.01,203.0
24,0.74,0.25,0.01,199.5
25,0.73,0.26,0.01,196.0
26,0.72,0.27,0.01,192.5
27,0.71,0.28,0.01,189.0
28,0.7,0.29,0.01,185.5
29,0.69,0.3,0.01,182.0
30,0.68,0.31,0.01,178.0
31,0.67,0.32,0.01,174.0
32,0.66,0.33,0.01,170.5
33,0.65,0.34,0.01,166.5
34,0.64,0.35,0.01,162.0
35,0.63,0.36,0.01,158.0
36,0.62,0.37,0.01,154.0
37,0.61,0.38,0.01,149.5
38,0.6,0.39,0.01,145.5
39,0.59,0.4,0.01,141.0
40,0.58,0.41,0.01,136.5
41,0.57,0.42,0.01,132.0
42,0.56,0.43,0.01,127.0
43,0.55,0.44,0.01,122.5
44,0.54,0.45,0.01,117.5
45,0.53,0.46,0.01,112.5
46,0.52,0.47,0.01,107.5
47,0.51,0.48,0.01,107.5
48,0.5,0.49,0.01,107.5
49,0.49,0.5,0.01,107.5
50,0.48,0.51,0.01,107.5
51,0.47,0.52,0.01,107.0
52,0.46,0.53,0.01,106.5
53,0.45,0.54,0.01,106.0
54,0.44,0.55,0.01,105.0
55,0.43,0.56,0.01,104.0
56,0.42,0.57,0.01,102.5
57,0.41,0.58,0.01,101.5
58,0.4,0.59,0.01,99.5
59,0.39,0.6,0.01,98.0
60,0.38,0.61,0.01,95.5
61,0.37,0.62,0.01,93.5
62,0.36,0.63,0.01,91.0
63,0.35,0.64,0.01,88.5
64,0.34,0.65,0.01,86.5
65,0.33,0.66,0.01,85.66598814348083
66,0.32,0.67,0.01,85.5
67,0.31,0.68,0.01,85.0
68,0.3,0.69,0.01,84.5
69,0.29,0.7,0.01,83.5
70,0.28,0.71,0.01,82.5
71,0.27,0.72,0.01,81.5
72,0.26,0.73,0.01,80.0
73,0.25,0.74,0.01,78.0
74,0.24,0.75,0.01,76.0
75,0.23,0.76,0.01,73.5
76,0.22,0.77,0.01,71.0
77,0.21,0.78,0.01,73.0
78,0.2,0.79,0.01,76.5
79,0.19,0.8,0.01,80.5
80,0.18,0.81,0.01,84.5
81,0.17,0.82,0.01,89.5
82,0.16,0.83,0.01,94.0
83,0.15,0.84,0.01,99.0
84,0.14,0.85,0.01,103.5
85,0.13,0.86,0.01,108.0
86,0.12,0.87,0.01,112.0
87,0.11,0.88,0.01,116.5
88,0.1,0.89,0.01,120.5
89,0.09,0.9,0.01,124.5
90,0.08,0.91,0.01,128.0
91,0.07,0.92,0.01,132.0
92,0.06,0.93,0.01,135.5
93,0.05,0.94,0.01,139.0
94,0.04,0.95,0.01,142.5
95,0.03,0.96,0.01,146.0
96,0.02,0.97,0.01,149.0
97,0.01,0.98,0.01,152.5
197,0.0,0.99,0.010000000000000009,155.5
199,0.98,0.0,0.02,267.5
99,0.97,0.01,0.02,265.0
100,0.96,0.02,0.02,262.5
101,0.95,0.03,0.02,260.5
102,0.94,0.04,0.02,258.0
103,0.93,0.05,0.02,255.5
104,0.92,0.06,0.02,253.0
105,0.91,0.07,0.02,250.5
106,0.9,0.08,0.02,248.0
107,0.89,0.09,0.02,245.0
108,0.88,0.1,0.02,242.5
109,0.87,0.11,0.02,240.0
110,0.86,0.12,0.02,237.0
111,0.85,0.13,0.02,234.5
112,0.84,0.14,0.02,231.5
113,0.83,0.15,0.02,228.5
114,0.82,0.16,0.02,225.5
115,0.81,0.17,0.02,222.5
116,0.8,0.18,0.02,219.5
117,0.79,0.19,0.02,216.5
118,0.78,0.2,0.02,213.5
119,0.77,0.21,0.02,210.0
120,0.76,0.22,0.02,207.0
121,0.75,0.23,0.02,203.5
122,0.74,0.24,0.02,200.0
123,0.73,0.25,0.02,196.5
124,0.72,0.26,0.02,193.0
125,0.71,0.27,0.02,189.5
126,0.7,0.28,0.02,186.0
127,0.69,0.29,0.02,182.5
128,0.68,0.3,0.02,178.5
129,0.67,0.31,0.02,175.0
130,0.66,0.32,0.02,171.0
131,0.65,0.33,0.02,167.0
132,0.64,0.34,0.02,163.0
133,0.63,0.35,0.02,159.0
134,0.62,0.36,0.02,155.0
135,0.61,0.37,0.02,150.5
136,0.6,0.38,0.02,146.5
137,0.59,0.39,0.02,142.0
138,0.58,0.4,0.02,137.5
139,0.57,0.41,0.02,133.0
140,0.56,0.42,0.02,128.5
141,0.55,0.43,0.02,124.0
142,0.54,0.44,0.02,119.0
143,0.53,0.45,0.02,114.0
144,0.52,0.46,0.02,109.5
145,0.51,0.47,0.02,105.5
146,0.5,0.48,0.02,106.0
147,0.49,0.49,0.02,106.0
148,0.48,0.5,0.02,106.0
149,0.47,0.51,0.02,105.5
150,0.46,0.52,0.02,105.0
151,0.45,0.53,0.02,104.5
152,0.44,0.54,0.02,103.5
153,0.43,0.55,0.02,103.0
154,0.42,0.56,0.02,101.5
155,0.41,0.57,0.02,100.5
156,0.4,0.58,0.02,98.5
157,0.39,0.59,0.02,97.0
158,0.38,0.6,0.02,95.0
159,0.37,0.61,0.02,93.0
160,0.36,0.62,0.02,90.5
161,0.35,0.63,0.02,88.0
162,0.34,0.64,0.02,85.5
163,0.33,0.65,0.02,84.0
164,0.32,0.66,0.02,83.5
165,0.31,0.67,0.02,83.0
166,0.3,0.68,0.02,82.5
167,0.29,0.69,0.02,82.0
168,0.28,0.7,0.02,81.0
169,0.27,0.71,0.02,80.0
170,0.26,0.72,0.02,78.5
171,0.25,0.73,0.02,77.0
172,0.24,0.74,0.02,75.0
173,0.23,0.75,0.02,73.0
174,0.22,0.76,0.02,70.5
175,0.21,0.77,0.02,70.0
176,0.2,0.78,0.02,74.0
177,0.19,0.79,0.02,78.0
178,0.18,0.8,0.02,83.0
179,0.17,0.81,0.02,87.5
180,0.16,0.82,0.02,92.5
181,0.15,0.83,0.02,97.0
182,0.14,0.84,0.02,101.5
183,0.13,0.85,0.02,106.0
184,0.12,0.86,0.02,110.5
185,0.11,0.87,0.02,114.5
186,0.1,0.88,0.02,118.5
187,0.09,0.89,0.02,123.0
188,0.08,0.9,0.02,126.5
189,0.07,0.91,0.02,130.5
190,0.06,0.92,0.02,134.0
191,0.05,0.93,0.02,137.5
192,0.04,0.94,0.02,141.0
193,0.03,0.95,0.02,144.5
194,0.02,0.96,0.02,148.0
195,0.01,0.97,0.02,151.0
196,0.0,0.98,0.020000000000000018,154.5
200,0.97,0.0,0.03,265.5
197,0.96,0.01,0.03,263.0
198,0.95,0.02,0.03,260.5
199,0.94,0.03,0.03,258.0
200,0.93,0.04,0.03,255.5
201,0.92,0.05,0.03,253.0
202,0.91,0.06,0.03,250.5
203,0.9,0.07,0.03,248.0
204,0.89,0.08,0.03,245.5
205,0.88,0.09,0.03,243.0
206,0.87,0.1,0.03,240.0
207,0.86,0.11,0.03,237.5
208,0.85,0.12,0.03,234.5
209,0.84,0.13,0.03,231.5
210,0.83,0.14,0.03,229.0
211,0.82,0.15,0.03,226.0
212,0.81,0.16,0.03,223.0
213,0.8,0.17,0.03,220.0
214,0.79,0.18,0.03,217.0
215,0.78,0.19,0.03,213.5
216,0.77,0.2,0.03,210.5
217,0.76,0.21,0.03,207.0
218,0.75,0.22,0.03,204.0
219,0.74,0.23,0.03,200.5
220,0.73,0.24,0.03,197.0
221,0.72,0.25,0.03,194.0
222,0.71,0.26,0.03,190.0
223,0.7,0.27,0.03,186.5
224,0.69,0.28,0.03,183.0
225,0.68,0.29,0.03,179.5
226,0.67,0.3,0.03,175.5
227,0.66,0.31,0.03,172.0
228,0.65,0.32,0.03,168.0
229,0.64,0.33,0.03,164.0
230,0.63,0.34,0.03,160.0
231,0.62,0.35,0.03,156.0
232,0.61,0.36,0.03,151.5
233,0.6,0.37,0.03,147.5
234,0.59,0.38,0.03,143.0
235,0.58,0.39,0.03,139.0
236,0.57,0.4,0.03,134.5
237,0.56,0.41,0.03,130.0
238,0.55,0.42,0.03,125.0
239,0.54,0.43,0.03,120.5
240,0.53,0.44,0.03,115.5
241,0.52,0.45,0.03,111.0
242,0.51,0.46,0.03,106.0
243,0.5,0.47,0.03,104.0
244,0.49,0.48,0.03,104.0
245,0.48,0.49,0.03,104.0
246,0.47,0.5,0.03,104.0
247,0.46,0.51,0.03,103.5
248,0.45,0.52,0.03,103.0
249,0.44,0.53,0.03,102.5
250,0.43,0.54,0.03,101.5
251,0.42,0.55,0.03,100.5
252,0.41,0.56,0.03,99.5
253,0.4,0.57,0.03,98.0
254,0.39,0.58,0.03,96.5
255,0.38,0.59,0.03,94.5
256,0.37,0.6,0.03,92.5
257,0.36,0.61,0.03,90.5
258,0.35,0.62,0.03,88.0
259,0.34,0.63,0.03,85.5
260,0.33,0.64,0.03,82.5
261,0.32,0.65,0.03,81.5
262,0.31,0.66,0.03,81.0
263,0.3,0.67,0.03,81.0
264,0.29,0.68,0.03,80.5
265,0.28,0.69,0.03,79.5
266,0.27,0.7,0.03,78.5
267,0.26,0.71,0.03,77.5
268,0.25,0.72,0.03,76.0
269,0.24,0.73,0.03,74.0
270,0.23,0.74,0.03,72.0
271,0.22,0.75,0.03,70.0
272,0.21,0.76,0.03,67.76993221523713
273,0.2,0.77,0.03,71.5
274,0.19,0.78,0.03,76.0
275,0.18,0.79,0.03,81.0
276,0.17,0.8,0.03,86.0
277,0.16,0.81,0.03,90.5
278,0.15,0.82,0.03,95.5
279,0.14,0.83,0.03,100.0
280,0.13,0.84,0.03,104.5
281,0.12,0.85,0.03,109.0
282,0.11,0.86,0.03,113.0
283,0.1,0.87,0.03,117.0
284,0.09,0.88,0.03,121.0
285,0.08,0.89,0.03,125.0
286,0.07,0.9,0.03,129.0
287,0.06,0.91,0.03,132.5
288,0.05,0.92,0.03,136.5
289,0.04,0.93,0.03,140.0
290,0.03,0.94,0.03,143.5
291,0.02,0.95,0.03,146.5
292,0.01,0.96,0.03,150.0
195,0.0,0.97,0.030000000000000027,153.0
194,0.0,0.9600000000000001,0.039999999999999925,152.0
201,0.96,0.0,0.04,263.5
294,0.95,0.01,0.04,261.0
295,0.94,0.02,0.04,258.5
296,0.93,0.03,0.04,256.0
297,0.92,0.04,0.04,253.5
298,0.91,0.05,0.04,251.0
299,0.9,0.06,0.04,248.5
300,0.89,0.07,0.04,245.5
301,0.88,0.08,0.04,243.0
302,0.87,0.09,0.04,240.5
303,0.86,0.1,0.04,237.5
304,0.85,0.11,0.04,235.0
305,0.84,0.12,0.04,232.0
306,0.83,0.13,0.04,229.0
307,0.82,0.14,0.04,226.0
308,0.81,0.15,0.04,223.0
309,0.8,0.16,0.04,220.0
310,0.79,0.17,0.04,217.0
311,0.78,0.18,0.04,214.0
312,0.77,0.19,0.04,211.0
313,0.76,0.2,0.04,207.5
314,0.75,0.21,0.04,204.5
315,0.74,0.22,0.04,201.0
316,0.73,0.23,0.04,197.5
317,0.72,0.24,0.04,194.5
318,0.71,0.25,0.04,191.0
319,0.7,0.26,0.04,187.5
320,0.69,0.27,0.04,183.5
321,0.68,0.28,0.04,180.0
322,0.67,0.29,0.04,176.5
323,0.66,0.3,0.04,172.5
324,0.65,0.31,0.04,168.5
325,0.64,0.32,0.04,165.0
326,0.63,0.33,0.04,161.0
327,0.62,0.34,0.04,157.0
328,0.61,0.35,0.04,152.5
329,0.6,0.36,0.04,148.5
330,0.59,0.37,0.04,144.5
331,0.58,0.38,0.04,140.0
332,0.57,0.39,0.04,135.5
333,0.56,0.4,0.04,131.0
334,0.55,0.41,0.04,126.5
335,0.54,0.42,0.04,122.0
336,0.53,0.43,0.04,117.0
337,0.52,0.44,0.04,112.5
338,0.51,0.45,0.04,107.5
339,0.5,0.46,0.04,102.5
340,0.49,0.47,0.04,102.0
341,0.48,0.48,0.04,102.5
342,0.47,0.49,0.04,102.5
343,0.46,0.5,0.04,102.0
344,0.45,0.51,0.04,101.5
345,0.44,0.52,0.04,101.0
346,0.43,0.53,0.04,100.5
347,0.42,0.54,0.04,99.5
348,0.41,0.55,0.04,98.5
349,0.4,0.56,0.04,97.0
350,0.39,0.57,0.04,95.5
351,0.38,0.58,0.04,94.0
352,0.37,0.59,0.04,92.0
353,0.36,0.6,0.04,90.0
354,0.35,0.61,0.04,87.5
355,0.34,0.62,0.04,85.5
356,0.33,0.63,0.04,82.5
357,0.32,0.64,0.04,80.0
358,0.31,0.65,0.04,79.5
359,0.3,0.66,0.04,79.0
360,0.29,0.67,0.04,78.5
361,0.28,0.68,0.04,78.0
362,0.27,0.69,0.04,77.5
363,0.26,0.7,0.04,76.0
364,0.25,0.71,0.04,75.0
365,0.24,0.72,0.04,73.5
366,0.23,0.73,0.04,71.5
367,0.22,0.74,0.04,69.5
368,0.21,0.75,0.04,67.0
369,0.2,0.76,0.04,69.5
370,0.19,0.77,0.04,74.5
371,0.18,0.78,0.04,79.5
372,0.17,0.79,0.04,84.5
373,0.16,0.8,0.04,89.0
374,0.15,0.81,0.04,93.5
375,0.14,0.82,0.04,98.5
376,0.13,0.83,0.04,103.0
377,0.12,0.84,0.04,107.0
378,0.11,0.85,0.04,111.5
379,0.1,0.86,0.04,115.5
380,0.09,0.87,0.04,119.5
381,0.08,0.88,0.04,123.5
382,0.07,0.89,0.04,127.5
383,0.06,0.9,0.04,131.5
384,0.05,0.91,0.04,135.0
385,0.04,0.92,0.04,138.5
386,0.03,0.93,0.04,142.0
387,0.02,0.94,0.04,145.5
388,0.01,0.95,0.04,149.0
193,0.0,0.9500000000000001,0.04999999999999993,151.0
202,0.95,0.0,0.05,261.5
390,0.94,0.01,0.05,259.0
391,0.93,0.02,0.05,256.5
392,0.92,0.03,0.05,254.0
393,0.91,0.04,0.05,251.5
394,0.9,0.05,0.05,248.5
395,0.89,0.06,0.05,246.0
396,0.88,0.07,0.05,243.5
397,0.87,0.08,0.05,240.5
398,0.86,0.09,0.05,238.0
399,0.85,0.1,0.05,235.0
400,0.84,0.11,0.05,232.5
401,0.83,0.12,0.05,229.5
402,0.82,0.13,0.05,226.5
403,0.81,0.14,0.05,223.5
404,0.8,0.15,0.05,220.5
405,0.79,0.16,0.05,217.5
406,0.78,0.17,0.05,214.5
407,0.77,0.18,0.05,211.5
408,0.76,0.19,0.05,208.0
409,0.75,0.2,0.05,205.0
410,0.74,0.21,0.05,201.5
411,0.73,0.22,0.05,198.0
412,0.72,0.23,0.05,195.0
413,0.71,0.24,0.05,191.5
414,0.7,0.25,0.05,188.0
415,0.69,0.26,0.05,184.5
416,0.68,0.27,0.05,180.5
417,0.67,0.28,0.05,177.0
418,0.66,0.29,0.05,173.5
419,0.65,0.3,0.05,169.5
420,0.64,0.31,0.05,165.5
421,0.63,0.32,0.05,161.5
422,0.62,0.33,0.05,157.5
423,0.61,0.34,0.05,153.5
424,0.6,0.35,0.05,149.5
425,0.59,0.36,0.05,145.5
426,0.58,0.37,0.05,141.0
427,0.57,0.38,0.05,137.0
428,0.56,0.39,0.05,132.5
429,0.55,0.4,0.05,128.0
430,0.54,0.41,0.05,123.5
431,0.53,0.42,0.05,118.5
432,0.52,0.43,0.05,114.0
433,0.51,0.44,0.05,109.0
434,0.5,0.45,0.05,104.5
435,0.49,0.46,0.05,100.5
436,0.48,0.47,0.05,100.5
437,0.47,0.48,0.05,100.5
438,0.46,0.49,0.05,100.5
439,0.45,0.5,0.05,100.0
440,0.44,0.51,0.05,99.5
441,0.43,0.52,0.05,99.0
442,0.42,0.53,0.05,98.5
443,0.41,0.54,0.05,97.5
444,0.4,0.55,0.05,96.0
445,0.39,0.56,0.05,94.5
446,0.38,0.57,0.05,93.0
447,0.37,0.58,0.05,91.5
448,0.36,0.59,0.05,89.5
449,0.35,0.6,0.05,87.5
450,0.34,0.61,0.05,85.0
451,0.33,0.62,0.05,82.5
452,0.32,0.63,0.05,80.0
453,0.31,0.64,0.05,78.0
454,0.3,0.65,0.05,77.5
455,0.29,0.66,0.05,77.0
456,0.28,0.67,0.05,76.5
457,0.27,0.68,0.05,76.0
458,0.26,0.69,0.05,75.0
459,0.25,0.7,0.05,74.0
460,0.24,0.71,0.05,72.5
461,0.23,0.72,0.05,70.5
462,0.22,0.73,0.05,68.5
463,0.21,0.74,0.05,66.5
464,0.2,0.75,0.05,68.0
465,0.19,0.76,0.05,73.0
466,0.18,0.77,0.05,78.0
467,0.17,0.78,0.05,82.5
468,0.16,0.79,0.05,87.5
469,0.15,0.8,0.05,92.0
470,0.14,0.81,0.05,96.5
471,0.13,0.82,0.05,101.0
472,0.12,0.83,0.05,105.5
473,0.11,0.84,0.05,110.0
474,0.1,0.85,0.05,114.0
475,0.09,0.86,0.05,118.0
476,0.08,0.87,0.05,122.0
477,0.07,0.88,0.05,126.0
478,0.06,0.89,0.05,130.0
479,0.05,0.9,0.05,133.5
480,0.04,0.91,0.05,137.0
481,0.03,0.92,0.05,141.0
482,0.02,0.93,0.05,144.5
483,0.01,0.94,0.05,147.5
192,0.0,0.9400000000000001,0.05999999999999994,150.0
485,0.93,0.01,0.06,257.0
486,0.92,0.02,0.06,254.5
487,0.91,0.03,0.06,251.5
488,0.9,0.04,0.06,249.0
489,0.89,0.05,0.06,246.5
490,0.88,0.06,0.06,244.0
491,0.87,0.07,0.06,241.0
492,0.86,0.08,0.06,238.5
493,0.85,0.09,0.06,235.5
494,0.84,0.1,0.06,232.5
495,0.83,0.11,0.06,230.0
496,0.82,0.12,0.06,227.0
497,0.81,0.13,0.06,224.0
498,0.8,0.14,0.06,221.0
499,0.79,0.15,0.06,218.0
500,0.78,0.16,0.06,215.0
501,0.77,0.17,0.06,212.0
502,0.76,0.18,0.06,208.5
503,0.75,0.19,0.06,205.5
504,0.74,0.2,0.06,202.0
505,0.73,0.21,0.06,199.0
506,0.72,0.22,0.06,195.5
507,0.71,0.23,0.06,192.0
508,0.7,0.24,0.06,188.5
509,0.69,0.25,0.06,185.0
510,0.68,0.26,0.06,181.5
511,0.67,0.27,0.06,178.0
512,0.66,0.28,0.06,174.0
513,0.65,0.29,0.06,170.5
514,0.64,0.3,0.06,166.5
515,0.63,0.31,0.06,162.5
516,0.62,0.32,0.06,158.5
517,0.61,0.33,0.06,154.5
518,0.6,0.34,0.06,150.5
519,0.59,0.35,0.06,146.5
520,0.58,0.36,0.06,142.5
521,0.57,0.37,0.06,138.0
522,0.56,0.38,0.06,133.5
523,0.55,0.39,0.06,129.0
524,0.54,0.4,0.06,124.5
525,0.53,0.41,0.06,120.0
526,0.52,0.42,0.06,115.5
527,0.51,0.43,0.06,111.0
528,0.5,0.44,0.06,106.0
529,0.49,0.45,0.06,101.0
530,0.48,0.46,0.06,99.0
531,0.47,0.47,0.06,99.0
532,0.46,0.48,0.06,99.0
533,0.45,0.49,0.06,99.0
534,0.44,0.5,0.06,98.5
535,0.43,0.51,0.06,98.0
536,0.42,0.52,0.06,97.0
537,0.41,0.53,0.06,96.0
538,0.4,0.54,0.06,95.0
539,0.39,0.55,0.06,94.0
540,0.38,0.56,0.06,92.5
541,0.37,0.57,0.06,91.0
542,0.36,0.58,0.06,89.0
543,0.35,0.59,0.06,87.0
544,0.34,0.6,0.06,85.0
545,0.33,0.61,0.06,82.5
546,0.32,0.62,0.06,80.0
547,0.31,0.63,0.06,77.0
548,0.3,0.64,0.06,76.0
549,0.29,0.65,0.06,75.5
550,0.28,0.66,0.06,75.0
551,0.27,0.67,0.06,74.5
552,0.26,0.68,0.06,73.5
553,0.25,0.69,0.06,72.5
554,0.24,0.7,0.06,71.5
555,0.23,0.71,0.06,70.0
556,0.22,0.72,0.06,68.0
557,0.21,0.73,0.06,66.0
558,0.2,0.74,0.06,66.5
559,0.19,0.75,0.06,71.5
560,0.18,0.76,0.06,76.5
561,0.17,0.77,0.06,81.0
562,0.16,0.78,0.06,86.0
563,0.15,0.79,0.06,90.5
564,0.14,0.8,0.06,95.0
565,0.13,0.81,0.06,99.5
566,0.12,0.82,0.06,104.0
567,0.11,0.83,0.06,108.5
568,0.1,0.84,0.06,112.5
569,0.09,0.85,0.06,116.5
570,0.08,0.86,0.06,120.5
571,0.07,0.87,0.06,124.5
572,0.06,0.88,0.06,128.5
573,0.05,0.89,0.06,132.5
574,0.04,0.9,0.06,136.0
575,0.03,0.91,0.06,139.5
576,0.02,0.92,0.06,143.0
577,0.01,0.93,0.06,146.5
203,0.94,0.0,0.060000000000000005,259.5
191,0.0,0.93,0.06999999999999995,149.0
204,0.93,0.0,0.06999999999999999,257.5
579,0.92,0.01,0.07,255.0
580,0.91,0.02,0.07,252.0
581,0.9,0.03,0.07,249.5
582,0.89,0.04,0.07,247.0
583,0.88,0.05,0.07,244.0
584,0.87,0.06,0.07,241.5
585,0.86,0.07,0.07,239.0
586,0.85,0.08,0.07,236.0
587,0.84,0.09,0.07,233.0
588,0.83,0.1,0.07,230.5
589,0.82,0.11,0.07,227.5
590,0.81,0.12,0.07,224.5
591,0.8,0.13,0.07,221.5
592,0.79,0.14,0.07,218.5
593,0.78,0.15,0.07,215.5
594,0.77,0.16,0.07,212.0
595,0.76,0.17,0.07,209.0
596,0.75,0.18,0.07,206.0
597,0.74,0.19,0.07,202.5
598,0.73,0.2,0.07,199.5
599,0.72,0.21,0.07,196.0
600,0.71,0.22,0.07,192.5
601,0.7,0.23,0.07,189.0
602,0.69,0.24,0.07,185.5
603,0.68,0.25,0.07,182.0
604,0.67,0.26,0.07,178.5
605,0.66,0.27,0.07,175.0
606,0.65,0.28,0.07,171.0
607,0.64,0.29,0.07,167.5
608,0.63,0.3,0.07,163.5
609,0.62,0.31,0.07,159.5
610,0.61,0.32,0.07,155.5
611,0.6,0.33,0.07,151.5
612,0.59,0.34,0.07,147.5
613,0.58,0.35,0.07,143.5
614,0.57,0.36,0.07,139.0
615,0.56,0.37,0.07,135.0
616,0.55,0.38,0.07,130.5
617,0.54,0.39,0.07,126.0
618,0.53,0.4,0.07,121.5
619,0.52,0.41,0.07,117.0
620,0.51,0.42,0.07,112.5
621,0.5,0.43,0.07,107.5
622,0.49,0.44,0.07,103.0
623,0.48,0.45,0.07,98.0
624,0.47,0.46,0.07,97.5
625,0.46,0.47,0.07,97.5
626,0.45,0.48,0.07,97.5
627,0.44,0.49,0.07,97.0
628,0.43,0.5,0.07,96.5
629,0.42,0.51,0.07,96.0
630,0.41,0.52,0.07,95.0
631,0.4,0.53,0.07,94.0
632,0.39,0.54,0.07,93.0
633,0.38,0.55,0.07,92.0
634,0.37,0.56,0.07,90.0
635,0.36,0.57,0.07,88.5
636,0.35,0.58,0.07,86.5
637,0.34,0.59,0.07,84.5
638,0.33,0.6,0.07,82.5
639,0.32,0.61,0.07,80.0
640,0.31,0.62,0.07,77.5
641,0.3,0.63,0.07,75.0
642,0.29,0.64,0.07,74.0
643,0.28,0.65,0.07,73.5
644,0.27,0.66,0.07,73.0
645,0.26,0.67,0.07,72.5
646,0.25,0.68,0.07,71.5
647,0.24,0.69,0.07,70.5
648,0.23,0.7,0.07,69.0
649,0.22,0.71,0.07,67.5
650,0.21,0.72,0.07,65.5
651,0.2,0.73,0.07,65.0
652,0.19,0.74,0.07,70.0
653,0.18,0.75,0.07,75.0
654,0.17,0.76,0.07,79.5
655,0.16,0.77,0.07,84.5
656,0.15,0.78,0.07,89.0
657,0.14,0.79,0.07,93.5
658,0.13,0.8,0.07,98.0
659,0.12,0.81,0.07,102.5
660,0.11,0.82,0.07,107.0
661,0.1,0.83,0.07,111.0
662,0.09,0.84,0.07,115.0
663,0.08,0.85,0.07,119.5
664,0.07,0.86,0.07,123.0
665,0.06,0.87,0.07,127.0
666,0.05,0.88,0.07,131.0
667,0.04,0.89,0.07,134.5
668,0.03,0.9,0.07,138.5
669,0.02,0.91,0.07,142.0
670,0.01,0.92,0.07,145.5
190,0.0,0.92,0.07999999999999996,147.5
205,0.92,0.0,0.08,255.5
672,0.91,0.01,0.08,253.0
673,0.9,0.02,0.08,250.0
674,0.89,0.03,0.08,247.5
675,0.88,0.04,0.08,244.5
676,0.87,0.05,0.08,242.0
677,0.86,0.06,0.08,239.0
678,0.85,0.07,0.08,236.5
679,0.84,0.08,0.08,233.5
680,0.83,0.09,0.08,230.5
681,0.82,0.1,0.08,228.0
682,0.81,0.11,0.08,225.0
683,0.8,0.12,0.08,222.0
684,0.79,0.13,0.08,219.0
685,0.78,0.14,0.08,216.0
686,0.77,0.15,0.08,212.5
687,0.76,0.16,0.08,209.5
688,0.75,0.17,0.08,206.5
689,0.74,0.18,0.08,203.0
690,0.73,0.19,0.08,200.0
691,0.72,0.2,0.08,196.5
692,0.71,0.21,0.08,193.0
693,0.7,0.22,0.08,190.0
694,0.69,0.23,0.08,186.5
695,0.68,0.24,0.08,183.0
696,0.67,0.25,0.08,179.5
697,0.66,0.26,0.08,175.5
698,0.65,0.27,0.08,172.0
699,0.64,0.28,0.08,168.0
700,0.63,0.29,0.08,164.5
701,0.62,0.3,0.08,160.5
702,0.61,0.31,0.08,156.5
703,0.6,0.32,0.08,152.5
704,0.59,0.33,0.08,148.5
705,0.58,0.34,0.08,144.5
706,0.57,0.35,0.08,140.5
707,0.56,0.36,0.08,136.0
708,0.55,0.37,0.08,132.0
709,0.54,0.38,0.08,127.5
710,0.53,0.39,0.08,123.0
711,0.52,0.4,0.08,118.5
712,0.51,0.41,0.08,114.0
713,0.5,0.42,0.08,109.0
714,0.49,0.43,0.08,104.5
715,0.48,0.44,0.08,99.5
716,0.47,0.45,0.08,96.0
717,0.46,0.46,0.08,96.0
718,0.45,0.47,0.08,96.0
719,0.44,0.48,0.08,95.5
720,0.43,0.49,0.08,95.5
721,0.42,0.5,0.08,95.0
722,0.41,0.51,0.08,94.0
723,0.4,0.52,0.08,93.5
724,0.39,0.53,0.08,92.0
725,0.38,0.54,0.08,91.0
726,0.37,0.55,0.08,89.5
727,0.36,0.56,0.08,88.0
728,0.35,0.57,0.08,86.5
729,0.34,0.58,0.08,84.5
730,0.33,0.59,0.08,82.5
731,0.32,0.6,0.08,80.0
732,0.31,0.61,0.08,77.5
733,0.3,0.62,0.08,75.0
734,0.29,0.63,0.08,73.0
735,0.28,0.64,0.08,72.0
736,0.27,0.65,0.08,71.5
737,0.26,0.66,0.08,71.0
738,0.25,0.67,0.08,70.5
739,0.24,0.68,0.08,69.5
740,0.23,0.69,0.08,68.0
741,0.22,0.7,0.08,66.5
742,0.21,0.71,0.08,65.0
743,0.2,0.72,0.08,63.5
744,0.19,0.73,0.08,68.5
745,0.18,0.74,0.08,73.5
746,0.17,0.75,0.08,78.0
747,0.16,0.76,0.08,83.0
748,0.15,0.77,0.08,87.5
749,0.14,0.78,0.08,92.0
750,0.13,0.79,0.08,96.5
751,0.12,0.8,0.08,101.0
752,0.11,0.81,0.08,105.5
753,0.1,0.82,0.08,109.5
754,0.09,0.83,0.08,113.5
755,0.08,0.84,0.08,118.0
756,0.07,0.85,0.08,122.0
757,0.06,0.86,0.08,126.0
758,0.05,0.87,0.08,129.5
759,0.04,0.88,0.08,133.5
760,0.03,0.89,0.08,137.0
761,0.02,0.9,0.08,140.5
762,0.01,0.91,0.08,144.0
189,0.0,0.91,0.08999999999999997,146.5
206,0.91,0.0,0.09,253.5
764,0.9,0.01,0.09,250.5
765,0.89,0.02,0.09,248.0
766,0.88,0.03,0.09,245.5
767,0.87,0.04,0.09,242.5
768,0.86,0.05,0.09,240.0
769,0.85,0.06,0.09,237.0
770,0.84,0.07,0.09,234.0
771,0.83,0.08,0.09,231.5
772,0.82,0.09,0.09,228.5
773,0.81,0.1,0.09,225.5
774,0.8,0.11,0.09,222.5
775,0.79,0.12,0.09,219.5
776,0.78,0.13,0.09,216.5
777,0.77,0.14,0.09,213.5
778,0.76,0.15,0.09,210.0
779,0.75,0.16,0.09,207.0
780,0.74,0.17,0.09,204.0
781,0.73,0.18,0.09,200.5
782,0.72,0.19,0.09,197.0
783,0.71,0.2,0.09,194.0
784,0.7,0.21,0.09,190.5
785,0.69,0.22,0.09,187.0
786,0.68,0.23,0.09,183.5
787,0.67,0.24,0.09,180.0
788,0.66,0.25,0.09,176.5
789,0.65,0.26,0.09,173.0
790,0.64,0.27,0.09,169.0
791,0.63,0.28,0.09,165.5
792,0.62,0.29,0.09,161.5
793,0.61,0.3,0.09,157.5
794,0.6,0.31,0.09,153.5
795,0.59,0.32,0.09,149.5
796,0.58,0.33,0.09,145.5
797,0.57,0.34,0.09,141.5
798,0.56,0.35,0.09,137.5
799,0.55,0.36,0.09,133.0
800,0.54,0.37,0.09,128.5
801,0.53,0.38,0.09,124.5
802,0.52,0.39,0.09,120.0
803,0.51,0.4,0.09,115.5
804,0.5,0.41,0.09,110.5
805,0.49,0.42,0.09,106.0
806,0.48,0.43,0.09,101.5
807,0.47,0.44,0.09,96.5
808,0.46,0.45,0.09,94.5
809,0.45,0.46,0.09,94.5
810,0.44,0.47,0.09,94.5
811,0.43,0.48,0.09,94.0
812,0.42,0.49,0.09,93.5
813,0.41,0.5,0.09,93.0
814,0.4,0.51,0.09,92.5
815,0.39,0.52,0.09,91.5
816,0.38,0.53,0.09,90.5
817,0.37,0.54,0.09,89.0
818,0.36,0.55,0.09,87.5
819,0.35,0.56,0.09,86.0
820,0.34,0.57,0.09,84.0
821,0.33,0.58,0.09,82.0
822,0.32,0.59,0.09,80.0
823,0.31,0.6,0.09,77.5
824,0.3,0.61,0.09,75.0
825,0.29,0.62,0.09,72.5
826,0.28,0.63,0.09,71.0
827,0.27,0.64,0.09,70.0
828,0.26,0.65,0.09,70.0
829,0.25,0.66,0.09,69.0
830,0.24,0.67,0.09,68.5
831,0.23,0.68,0.09,67.0
832,0.22,0.69,0.09,66.0
833,0.21,0.7,0.09,64.0
834,0.2,0.71,0.09,62.5
835,0.19,0.72,0.09,67.0
836,0.18,0.73,0.09,72.0
837,0.17,0.74,0.09,77.0
838,0.16,0.75,0.09,81.5
839,0.15,0.76,0.09,86.0
840,0.14,0.77,0.09,90.5
841,0.13,0.78,0.09,95.0
842,0.12,0.79,0.09,99.5
843,0.11,0.8,0.09,104.0
844,0.1,0.81,0.09,108.0
845,0.09,0.82,0.09,112.5
846,0.08,0.83,0.09,116.5
847,0.07,0.84,0.09,120.5
848,0.06,0.85,0.09,124.5
849,0.05,0.86,0.09,128.5
850,0.04,0.87,0.09,132.0
851,0.03,0.88,0.09,136.0
852,0.02,0.89,0.09,139.5
853,0.01,0.9,0.09,143.0
188,0.0,0.9,0.09999999999999998,145.5
207,0.9,0.0,0.09999999999999999,251.5
855,0.89,0.01,0.1,248.5
856,0.88,0.02,0.1,246.0
857,0.87,0.03,0.1,243.0
858,0.86,0.04,0.1,240.5
859,0.85,0.05,0.1,237.5
860,0.84,0.06,0.1,234.5
861,0.83,0.07,0.1,232.0
862,0.82,0.08,0.1,229.0
863,0.81,0.09,0.1,226.0
864,0.8,0.1,0.1,223.0
865,0.79,0.11,0.1,220.0
866,0.78,0.12,0.1,217.0
867,0.77,0.13,0.1,214.0
868,0.76,0.14,0.1,210.5
869,0.75,0.15,0.1,207.5
870,0.74,0.16,0.1,204.5
871,0.73,0.17,0.1,201.0
872,0.72,0.18,0.1,198.0
873,0.71,0.19,0.1,194.5
874,0.7,0.2,0.1,191.0
875,0.69,0.21,0.1,187.5
876,0.68,0.22,0.1,184.5
877,0.67,0.23,0.1,181.0
878,0.66,0.24,0.1,177.0
879,0.65,0.25,0.1,173.5
880,0.64,0.26,0.1,170.0
881,0.63,0.27,0.1,166.0
882,0.62,0.28,0.1,162.5
883,0.61,0.29,0.1,158.5
884,0.6,0.3,0.1,154.5
885,0.59,0.31,0.1,151.0
886,0.58,0.32,0.1,146.5
887,0.57,0.33,0.1,142.5
888,0.56,0.34,0.1,138.5
889,0.55,0.35,0.1,134.5
890,0.54,0.36,0.1,130.0
891,0.53,0.37,0.1,125.5
892,0.52,0.38,0.1,121.5
893,0.51,0.39,0.1,117.0
894,0.5,0.4,0.1,112.5
895,0.49,0.41,0.1,107.5
896,0.48,0.42,0.1,103.0
897,0.47,0.43,0.1,98.0
898,0.46,0.44,0.1,93.5
899,0.45,0.45,0.1,93.0
900,0.44,0.46,0.1,93.0
901,0.43,0.47,0.1,93.0
902,0.42,0.48,0.1,92.5
903,0.41,0.49,0.1,92.0
904,0.4,0.5,0.1,91.5
905,0.39,0.51,0.1,90.5
906,0.38,0.52,0.1,89.5
907,0.37,0.53,0.1,88.5
908,0.36,0.54,0.1,87.0
909,0.35,0.55,0.1,85.5
910,0.34,0.56,0.1,84.0
911,0.33,0.57,0.1,82.0
912,0.32,0.58,0.1,80.0
913,0.31,0.59,0.1,77.5
914,0.3,0.6,0.1,75.0
915,0.29,0.61,0.1,72.5
916,0.28,0.62,0.1,70.0
917,0.27,0.63,0.1,69.0
918,0.26,0.64,0.1,68.5
919,0.25,0.65,0.1,68.0
920,0.24,0.66,0.1,67.0
921,0.23,0.67,0.1,66.0
922,0.22,0.68,0.1,65.0
923,0.21,0.69,0.1,63.5
924,0.2,0.7,0.1,62.0
925,0.19,0.71,0.1,66.0
926,0.18,0.72,0.1,70.5
927,0.17,0.73,0.1,75.5
928,0.16,0.74,0.1,80.0
929,0.15,0.75,0.1,84.5
930,0.14,0.76,0.1,89.0
931,0.13,0.77,0.1,93.5
932,0.12,0.78,0.1,98.0
933,0.11,0.79,0.1,102.5
934,0.1,0.8,0.1,106.5
935,0.09,0.81,0.1,111.0
936,0.08,0.82,0.1,115.0
937,0.07,0.83,0.1,119.0
938,0.06,0.84,0.1,123.0
939,0.05,0.85,0.1,127.0
940,0.04,0.86,0.1,131.0
941,0.03,0.87,0.1,134.5
942,0.02,0.88,0.1,138.5
943,0.01,0.89,0.1,142.0
187,0.0,0.89,0.10999999999999999,144.5
208,0.89,0.0,0.11,249.5
945,0.88,0.01,0.11,246.5
946,0.87,0.02,0.11,244.0
947,0.86,0.03,0.11,241.0
948,0.85,0.04,0.11,238.0
949,0.84,0.05,0.11,235.5
950,0.83,0.06,0.11,232.5
951,0.82,0.07,0.11,229.5
952,0.81,0.08,0.11,226.5
953,0.8,0.09,0.11,223.5
954,0.79,0.1,0.11,220.5
955,0.78,0.11,0.11,217.5
956,0.77,0.12,0.11,214.5
957,0.76,0.13,0.11,211.5
958,0.75,0.14,0.11,208.0
959,0.74,0.15,0.11,205.0
960,0.73,0.16,0.11,202.0
961,0.72,0.17,0.11,198.5
962,0.71,0.18,0.11,195.0
963,0.7,0.19,0.11,192.0
964,0.69,0.2,0.11,188.5
965,0.68,0.21,0.11,185.0
966,0.67,0.22,0.11,181.5
967,0.66,0.23,0.11,178.0
968,0.65,0.24,0.11,174.5
969,0.64,0.25,0.11,171.0
970,0.63,0.26,0.11,167.0
971,0.62,0.27,0.11,163.5
972,0.61,0.28,0.11,159.5
973,0.6,0.29,0.11,155.5
974,0.59,0.3,0.11,152.0
975,0.58,0.31,0.11,148.0
976,0.57,0.32,0.11,144.0
977,0.56,0.33,0.11,139.5
978,0.55,0.34,0.11,135.5
979,0.54,0.35,0.11,131.5
980,0.53,0.36,0.11,127.0
981,0.52,0.37,0.11,122.5
982,0.51,0.38,0.11,118.5
983,0.5,0.39,0.11,114.0
984,0.49,0.4,0.11,109.0
985,0.48,0.41,0.11,104.5
986,0.47,0.42,0.11,100.0
987,0.46,0.43,0.11,95.0
988,0.45,0.44,0.11,91.5
989,0.44,0.45,0.11,91.5
990,0.43,0.46,0.11,91.5
991,0.42,0.47,0.11,91.5
992,0.41,0.48,0.11,91.0
993,0.4,0.49,0.11,90.5
994,0.39,0.5,0.11,89.5
995,0.38,0.51,0.11,88.5
996,0.37,0.52,0.11,87.5
997,0.36,0.53,0.11,86.5
998,0.35,0.54,0.11,85.0
999,0.34,0.55,0.11,83.5
1000,0.33,0.56,0.11,81.5
1001,0.32,0.57,0.11,79.5
1002,0.31,0.58,0.11,77.5
1003,0.3,0.59,0.11,75.0
1004,0.29,0.6,0.11,73.0
1005,0.28,0.61,0.11,70.0
1006,0.27,0.62,0.11,68.0
1007,0.26,0.63,0.11,67.0
1008,0.25,0.64,0.11,66.5
1009,0.24,0.65,0.11,66.0
1010,0.23,0.66,0.11,65.0
1011,0.22,0.67,0.11,64.0
1012,0.21,0.68,0.11,63.0
1013,0.2,0.69,0.11,61.5
1014,0.19,0.7,0.11,64.5
1015,0.18,0.71,0.11,69.5
1016,0.17,0.72,0.11,74.0
1017,0.16,0.73,0.11,78.5
1018,0.15,0.74,0.11,83.5
1019,0.14,0.75,0.11,88.0
1020,0.13,0.76,0.11,92.5
1021,0.12,0.77,0.11,96.5
1022,0.11,0.78,0.11,101.0
1023,0.1,0.79,0.11,105.5
1024,0.09,0.8,0.11,109.5
1025,0.08,0.81,0.11,113.5
1026,0.07,0.82,0.11,118.0
1027,0.06,0.83,0.11,122.0
1028,0.05,0.84,0.11,125.5
1029,0.04,0.85,0.11,129.5
1030,0.03,0.86,0.11,133.5
1031,0.02,0.87,0.11,137.0
1032,0.01,0.88,0.11,141.0
209,0.88,0.0,0.12,247.5
1034,0.87,0.01,0.12,244.5
1035,0.86,0.02,0.12,241.5
1036,0.85,0.03,0.12,239.0
1037,0.84,0.04,0.12,236.0
1038,0.83,0.05,0.12,233.0
1039,0.82,0.06,0.12,230.0
1040,0.81,0.07,0.12,227.0
1041,0.8,0.08,0.12,224.0
1042,0.79,0.09,0.12,221.0
1043,0.78,0.1,0.12,218.0
1044,0.77,0.11,0.12,215.0
1045,0.76,0.12,0.12,212.0
1046,0.75,0.13,0.12,209.0
1047,0.74,0.14,0.12,205.5
1048,0.73,0.15,0.12,202.5
1049,0.72,0.16,0.12,199.0
1050,0.71,0.17,0.12,196.0
1051,0.7,0.18,0.12,192.5
1052,0.69,0.19,0.12,189.0
1053,0.68,0.2,0.12,186.0
1054,0.67,0.21,0.12,182.5
1055,0.66,0.22,0.12,179.0
1056,0.65,0.23,0.12,175.5
1057,0.64,0.24,0.12,171.5
1058,0.63,0.25,0.12,168.0
1059,0.62,0.26,0.12,164.5
1060,0.61,0.27,0.12,160.5
1061,0.6,0.28,0.12,156.5
1062,0.59,0.29,0.12,153.0
1063,0.58,0.3,0.12,149.0
1064,0.57,0.31,0.12,145.0
1065,0.56,0.32,0.12,141.0
1066,0.55,0.33,0.12,137.0
1067,0.54,0.34,0.12,132.5
1068,0.53,0.35,0.12,128.5
1069,0.52,0.36,0.12,124.0
1070,0.51,0.37,0.12,119.5
1071,0.5,0.38,0.12,115.5
1072,0.49,0.39,0.12,111.0
1073,0.48,0.4,0.12,106.0
1074,0.47,0.41,0.12,101.5
1075,0.46,0.42,0.12,97.0
1076,0.45,0.43,0.12,92.0
1077,0.44,0.44,0.12,90.5
1078,0.43,0.45,0.12,90.5
1079,0.42,0.46,0.12,90.0
1080,0.41,0.47,0.12,90.0
1081,0.4,0.48,0.12,89.5
1082,0.39,0.49,0.12,89.0
1083,0.38,0.5,0.12,88.0
1084,0.37,0.51,0.12,87.0
1085,0.36,0.52,0.12,86.0
1086,0.35,0.53,0.12,84.5
1087,0.34,0.54,0.12,83.0
1088,0.33,0.55,0.12,81.5
1089,0.32,0.56,0.12,79.5
1090,0.31,0.57,0.12,77.5
1091,0.3,0.58,0.12,75.5
1092,0.29,0.59,0.12,73.0
1093,0.28,0.6,0.12,70.5
1094,0.27,0.61,0.12,67.5
1095,0.26,0.62,0.12,66.0
1096,0.25,0.63,0.12,65.5
1097,0.24,0.64,0.12,65.0
1098,0.23,0.65,0.12,64.0
1099,0.22,0.66,0.12,63.5
1100,0.21,0.67,0.12,62.0
1101,0.2,0.68,0.12,60.5
1102,0.19,0.69,0.12,63.5
1103,0.18,0.7,0.12,68.0
1104,0.17,0.71,0.12,73.0
1105,0.16,0.72,0.12,77.5
1106,0.15,0.73,0.12,82.0
1107,0.14,0.74,0.12,86.5
1108,0.13,0.75,0.12,91.0
1109,0.12,0.76,0.12,95.5
1110,0.11,0.77,0.12,99.5
1111,0.1,0.78,0.12,104.0
1112,0.09,0.79,0.12,108.0
1113,0.08,0.8,0.12,112.5
1114,0.07,0.81,0.12,116.5
1115,0.06,0.82,0.12,120.5
1116,0.05,0.83,0.12,124.5
1117,0.04,0.84,0.12,128.5
1118,0.03,0.85,0.12,132.0
1119,0.02,0.86,0.12,136.0
1120,0.01,0.87,0.12,139.5
186,0.0,0.88,0.12,143.5
210,0.87,0.0,0.13,245.5
1122,0.86,0.01,0.13,242.5
1123,0.85,0.02,0.13,239.5
1124,0.84,0.03,0.13,236.5
1125,0.83,0.04,0.13,234.0
1126,0.82,0.05,0.13,231.0
1127,0.81,0.06,0.13,228.0
1128,0.8,0.07,0.13,225.0
1129,0.79,0.08,0.13,222.0
1130,0.78,0.09,0.13,219.0
1131,0.77,0.1,0.13,216.0
1132,0.76,0.11,0.13,212.5
1133,0.75,0.12,0.13,209.5
1134,0.74,0.13,0.13,206.5
1135,0.73,0.14,0.13,203.0
1136,0.72,0.15,0.13,200.0
1137,0.71,0.16,0.13,196.5
1138,0.7,0.17,0.13,193.5
1139,0.69,0.18,0.13,190.0
1140,0.68,0.19,0.13,186.5
1141,0.67,0.2,0.13,183.0
1142,0.66,0.21,0.13,179.5
1143,0.65,0.22,0.13,176.0
1144,0.64,0.23,0.13,172.5
1145,0.63,0.24,0.13,169.0
1146,0.62,0.25,0.13,165.0
1147,0.61,0.26,0.13,161.5
1148,0.6,0.27,0.13,157.5
1149,0.59,0.28,0.13,154.0
1150,0.58,0.29,0.13,150.0
1151,0.57,0.3,0.13,146.0
1152,0.56,0.31,0.13,142.0
1153,0.55,0.32,0.13,138.0
1154,0.54,0.33,0.13,134.0
1155,0.53,0.34,0.13,129.5
1156,0.52,0.35,0.13,125.5
1157,0.51,0.36,0.13,121.0
1158,0.5,0.37,0.13,117.0
1159,0.49,0.38,0.13,112.5
1160,0.48,0.39,0.13,108.0
1161,0.47,0.4,0.13,103.0
1162,0.46,0.41,0.13,98.5
1163,0.45,0.42,0.13,94.0
1164,0.44,0.43,0.13,89.0
1165,0.43,0.44,0.13,89.0
1166,0.42,0.45,0.13,89.0
1167,0.41,0.46,0.13,89.0
1168,0.4,0.47,0.13,88.5
1169,0.39,0.48,0.13,88.0
1170,0.38,0.49,0.13,87.0
1171,0.37,0.5,0.13,86.5
1172,0.36,0.51,0.13,85.0
1173,0.35,0.52,0.13,84.0
1174,0.34,0.53,0.13,82.5
1175,0.33,0.54,0.13,81.0
1176,0.32,0.55,0.13,79.5
1177,0.31,0.56,0.13,77.5
1178,0.3,0.57,0.13,75.5
1179,0.29,0.58,0.13,73.0
1180,0.28,0.59,0.13,70.5
1181,0.27,0.6,0.13,68.0
1182,0.26,0.61,0.13,65.5
1183,0.25,0.62,0.13,64.5
1184,0.24,0.63,0.13,64.0
1185,0.23,0.64,0.13,63.0
1186,0.22,0.65,0.13,62.5
1187,0.21,0.66,0.13,61.5
1188,0.2,0.67,0.13,60.0
1189,0.19,0.68,0.13,62.5
1190,0.18,0.69,0.13,67.0
1191,0.17,0.7,0.13,71.5
1192,0.16,0.71,0.13,76.0
1193,0.15,0.72,0.13,80.5
1194,0.14,0.73,0.13,85.0
1195,0.13,0.74,0.13,89.5
1196,0.12,0.75,0.13,94.0
1197,0.11,0.76,0.13,98.5
1198,0.1,0.77,0.13,102.5
1199,0.09,0.78,0.13,107.0
1200,0.08,0.79,0.13,111.0
1201,0.07,0.8,0.13,115.0
1202,0.06,0.81,0.13,119.0
1203,0.05,0.82,0.13,123.0
1204,0.04,0.83,0.13,127.0
1205,0.03,0.84,0.13,131.0
1206,0.02,0.85,0.13,135.0
1207,0.01,0.86,0.13,138.5
185,0.0,0.87,0.13,142.5
211,0.86,0.0,0.14,243.5
1209,0.85,0.01,0.14,240.5
1210,0.84,0.02,0.14,237.5
1211,0.83,0.03,0.14,234.5
1212,0.82,0.04,0.14,231.5
1213,0.81,0.05,0.14,228.5
1214,0.8,0.06,0.14,225.5
1215,0.79,0.07,0.14,222.5
1216,0.78,0.08,0.14,219.5
1217,0.77,0.09,0.14,216.5
1218,0.76,0.1,0.14,213.5
1219,0.75,0.11,0.14,210.5
1220,0.74,0.12,0.14,207.0
1221,0.73,0.13,0.14,204.0
1222,0.72,0.14,0.14,200.5
1223,0.71,0.15,0.14,197.5
1224,0.7,0.16,0.14,194.0
1225,0.69,0.17,0.14,190.5
1226,0.68,0.18,0.14,187.5
1227,0.67,0.19,0.14,184.0
1228,0.66,0.2,0.14,180.5
1229,0.65,0.21,0.14,177.0
1230,0.64,0.22,0.14,173.5
1231,0.63,0.23,0.14,170.0
1232,0.62,0.24,0.14,166.0
1233,0.61,0.25,0.14,162.5
1234,0.6,0.26,0.14,158.5
1235,0.59,0.27,0.14,155.0
1236,0.58,0.28,0.14,151.0
1237,0.57,0.29,0.14,147.0
1238,0.56,0.3,0.14,143.5
1239,0.55,0.31,0.14,139.0
1240,0.54,0.32,0.14,135.0
1241,0.53,0.33,0.14,131.0
1242,0.52,0.34,0.14,127.0
1243,0.51,0.35,0.14,122.5
1244,0.5,0.36,0.14,118.0
1245,0.49,0.37,0.14,114.0
1246,0.48,0.38,0.14,109.5
1247,0.47,0.39,0.14,105.0
1248,0.46,0.4,0.14,100.5
1249,0.45,0.41,0.14,95.5
1250,0.44,0.42,0.14,91.0
1251,0.43,0.43,0.14,88.0
1252,0.42,0.44,0.14,88.0
1253,0.41,0.45,0.14,87.5
1254,0.4,0.46,0.14,87.5
1255,0.39,0.47,0.14,87.0
1256,0.38,0.48,0.14,86.5
1257,0.37,0.49,0.14,85.5
1258,0.36,0.5,0.14,84.5
1259,0.35,0.51,0.14,83.5
1260,0.34,0.52,0.14,82.0
1261,0.33,0.53,0.14,80.5
1262,0.32,0.54,0.14,79.0
1263,0.31,0.55,0.14,77.5
1264,0.3,0.56,0.14,75.5
1265,0.29,0.57,0.14,73.0
1266,0.28,0.58,0.14,71.0
1267,0.27,0.59,0.14,68.5
1268,0.26,0.6,0.14,65.5
1269,0.25,0.61,0.14,63.5
1270,0.24,0.62,0.14,62.5
1271,0.23,0.63,0.14,62.0
1272,0.22,0.64,0.14,61.5
1273,0.21,0.65,0.14,60.5
1274,0.2,0.66,0.14,59.5
1275,0.19,0.67,0.14,61.5
1276,0.18,0.68,0.14,66.0
1277,0.17,0.69,0.14,70.5
1278,0.16,0.7,0.14,75.0
1279,0.15,0.71,0.14,79.5
1280,0.14,0.72,0.14,84.0
1281,0.13,0.73,0.14,88.5
1282,0.12,0.74,0.14,92.5
1283,0.11,0.75,0.14,97.0
1284,0.1,0.76,0.14,101.5
1285,0.09,0.77,0.14,105.5
1286,0.08,0.78,0.14,109.5
1287,0.07,0.79,0.14,114.0
1288,0.06,0.8,0.14,118.0
1289,0.05,0.81,0.14,122.0
1290,0.04,0.82,0.14,126.0
1291,0.03,0.83,0.14,130.0
1292,0.02,0.84,0.14,133.5
1293,0.01,0.85,0.14,137.5
184,0.0,0.86,0.14,141.5
1295,0.84,0.01,0.15,238.5
1296,0.83,0.02,0.15,235.5
1297,0.82,0.03,0.15,232.5
1298,0.81,0.04,0.15,229.5
1299,0.8,0.05,0.15,226.5
1300,0.79,0.06,0.15,223.5
1301,0.78,0.07,0.15,220.5
1302,0.77,0.08,0.15,217.5
1303,0.76,0.09,0.15,214.0
1304,0.75,0.1,0.15,211.0
1305,0.74,0.11,0.15,208.0
1306,0.73,0.12,0.15,204.5
1307,0.72,0.13,0.15,201.5
1308,0.71,0.14,0.15,198.0
1309,0.7,0.15,0.15,195.0
1310,0.69,0.16,0.15,191.5
1311,0.68,0.17,0.15,188.0
1312,0.67,0.18,0.15,185.0
1313,0.66,0.19,0.15,181.5
1314,0.65,0.2,0.15,178.0
1315,0.64,0.21,0.15,174.5
1316,0.63,0.22,0.15,170.5
1317,0.62,0.23,0.15,167.0
1318,0.61,0.24,0.15,163.5
1319,0.6,0.25,0.15,160.0
1320,0.59,0.26,0.15,156.0
1321,0.58,0.27,0.15,152.0
1322,0.57,0.28,0.15,148.5
1323,0.56,0.29,0.15,144.5
1324,0.55,0.3,0.15,140.5
1325,0.54,0.31,0.15,136.5
1326,0.53,0.32,0.15,132.5
1327,0.52,0.33,0.15,128.0
1328,0.51,0.34,0.15,124.0
1329,0.5,0.35,0.15,119.5
1330,0.49,0.36,0.15,115.5
1331,0.48,0.37,0.15,111.0
1332,0.47,0.38,0.15,106.5
1333,0.46,0.39,0.15,102.0
1334,0.45,0.4,0.15,97.5
1335,0.44,0.41,0.15,92.5
1336,0.43,0.42,0.15,88.0
1337,0.42,0.43,0.15,86.5
1338,0.41,0.44,0.15,86.5
1339,0.4,0.45,0.15,86.5
1340,0.39,0.46,0.15,86.0
1341,0.38,0.47,0.15,85.5
1342,0.37,0.48,0.15,85.0
1343,0.36,0.49,0.15,84.0
1344,0.35,0.5,0.15,83.0
1345,0.34,0.51,0.15,81.5
1346,0.33,0.52,0.15,80.5
1347,0.32,0.53,0.15,79.0
1348,0.31,0.54,0.15,77.0
1349,0.3,0.55,0.15,75.5
1350,0.29,0.56,0.15,73.5
1351,0.28,0.57,0.15,71.0
1352,0.27,0.58,0.15,68.5
1353,0.26,0.59,0.15,66.0
1354,0.25,0.6,0.15,63.5
1355,0.24,0.61,0.15,62.0
1356,0.23,0.62,0.15,61.0
1357,0.22,0.63,0.15,60.5
1358,0.21,0.64,0.15,59.5
1359,0.2,0.65,0.15,58.5
1360,0.19,0.66,0.15,61.0
1361,0.18,0.67,0.15,65.0
1362,0.17,0.68,0.15,69.5
1363,0.16,0.69,0.15,73.5
1364,0.15,0.7,0.15,78.0
1365,0.14,0.71,0.15,82.5
1366,0.13,0.72,0.15,87.0
1367,0.12,0.73,0.15,91.5
1368,0.11,0.74,0.15,95.5
1369,0.1,0.75,0.15,100.0
1370,0.09,0.76,0.15,104.0
1371,0.08,0.77,0.15,108.5
1372,0.07,0.78,0.15,112.5
1373,0.06,0.79,0.15,116.5
1374,0.05,0.8,0.15,120.5
1375,0.04,0.81,0.15,124.5
1376,0.03,0.82,0.15,128.5
1377,0.02,0.83,0.15,132.5
1378,0.01,0.84,0.15,136.5
212,0.85,0.0,0.15000000000000002,241.5
183,0.0,0.85,0.15000000000000002,140.5
182,0.0,0.8400000000000001,0.15999999999999992,140.0
213,0.84,0.0,0.16,239.5
1380,0.83,0.01,0.16,236.5
1381,0.82,0.02,0.16,233.5
1382,0.81,0.03,0.16,230.5
1383,0.8,0.04,0.16,227.5
1384,0.79,0.05,0.16,224.0
1385,0.78,0.06,0.16,221.0
1386,0.77,0.07,0.16,218.0
1387,0.76,0.08,0.16,215.0
1388,0.75,0.09,0.16,212.0
1389,0.74,0.1,0.16,208.5
1390,0.73,0.11,0.16,205.5
1391,0.72,0.12,0.16,202.0
1392,0.71,0.13,0.16,199.0
1393,0.7,0.14,0.16,195.5
1394,0.69,0.15,0.16,192.5
1395,0.68,0.16,0.16,189.0
1396,0.67,0.17,0.16,185.5
1397,0.66,0.18,0.16,182.0
1398,0.65,0.19,0.16,178.5
1399,0.64,0.2,0.16,175.0
1400,0.63,0.21,0.16,171.5
1401,0.62,0.22,0.16,168.0
1402,0.61,0.23,0.16,164.5
1403,0.6,0.24,0.16,161.0
1404,0.59,0.25,0.16,157.0
1405,0.58,0.26,0.16,153.5
1406,0.57,0.27,0.16,149.5
1407,0.56,0.28,0.16,145.5
1408,0.55,0.29,0.16,141.5
1409,0.54,0.3,0.16,137.5
1410,0.53,0.31,0.16,133.5
1411,0.52,0.32,0.16,129.5
1412,0.51,0.33,0.16,125.5
1413,0.5,0.34,0.16,121.0
1414,0.49,0.35,0.16,117.0
1415,0.48,0.36,0.16,112.5
1416,0.47,0.37,0.16,108.0
1417,0.46,0.38,0.16,103.5
1418,0.45,0.39,0.16,99.0
1419,0.44,0.4,0.16,94.5
1420,0.43,0.41,0.16,89.5
1421,0.42,0.42,0.16,85.5
1422,0.41,0.43,0.16,85.5
1423,0.4,0.44,0.16,85.5
1424,0.39,0.45,0.16,85.0
1425,0.38,0.46,0.16,84.5
1426,0.37,0.47,0.16,84.0
1427,0.36,0.48,0.16,83.5
1428,0.35,0.49,0.16,82.5
1429,0.34,0.5,0.16,81.5
1430,0.33,0.51,0.16,80.0
1431,0.32,0.52,0.16,78.5
1432,0.31,0.53,0.16,77.0
1433,0.3,0.54,0.16,75.0
1434,0.29,0.55,0.16,73.5
1435,0.28,0.56,0.16,71.0
1436,0.27,0.57,0.16,69.0
1437,0.26,0.58,0.16,66.5
1438,0.25,0.59,0.16,64.0
1439,0.24,0.6,0.16,61.0
1440,0.23,0.61,0.16,60.0
1441,0.22,0.62,0.16,59.5
1442,0.21,0.63,0.16,59.0
1443,0.2,0.64,0.16,58.0
1444,0.19,0.65,0.16,60.5
1445,0.18,0.66,0.16,64.5
1446,0.17,0.67,0.16,68.5
1447,0.16,0.68,0.16,72.5
1448,0.15,0.69,0.16,77.0
1449,0.14,0.7,0.16,81.5
1450,0.13,0.71,0.16,86.0
1451,0.12,0.72,0.16,90.0
1452,0.11,0.73,0.16,94.5
1453,0.1,0.74,0.16,98.5
1454,0.09,0.75,0.16,103.0
1455,0.08,0.76,0.16,107.0
1456,0.07,0.77,0.16,111.5
1457,0.06,0.78,0.16,115.5
1458,0.05,0.79,0.16,119.5
1459,0.04,0.8,0.16,123.5
1460,0.03,0.81,0.16,127.5
1461,0.02,0.82,0.16,131.5
